Repository: neverhuman/mvp20-split

# Amphora MVP20

Amphora is a pre-Phase-0 research and diagnostics system for protective-coating formulation.
It generates and ingests candidate formulations, rejects malformed input, runs deterministic
diagnostics across 29 registered capability modules, packages experiments for external labs,
and preserves hash-bound, replayable evidence for every decision it makes.

It makes no claim to scientific superiority, product readiness, or qualification — and the
interesting part is how hard it works to keep it that way.

## What is unusual about this system

**It attacks its own claims and files the receipts.** 242 adversarial audit probes, 58
`CLAIM_REFUTED` verdicts recorded in the modules' own mission documents, 22 retraction
indexes, 38 supersession records. A red-team report in `reports/` opens with *"Verdict: we do
NOT have full Phase 0."* The record of what this program measured and then **withdrew** is
kept as carefully as the record of what worked — start at
[`START_HERE.md`](START_HERE.md#what-we-got-wrong).

**Green tests cannot promote anything.** From [`PROGRAM_STATUS.md`](PROGRAM_STATUS.md):
*"Software parity, successful compilation, green unit tests, or a generated report cannot
promote scientific authority."* A module becomes ranking-eligible only when its manifest
policy is changed through review **and** its named external gate passes. That rule is
enforced in code, not just asserted.

**Decisions are replayable byte-for-byte.** 568 signed DSSE receipts and 142 pre-registered
benchmarks. `cargo run --release -- replay --verify` re-derives a run's event-hash chain and
prints its root. Canonical JSON hashing is exact enough that `serde_json`'s `float_roundtrip`
feature is a correctness requirement, not an optimisation — see the comment in `Cargo.toml`.

**The automation that produced it is real infrastructure.** A four-lane autonomous controller
with a fixed total lock order (`slot → fleet → campaign → state`), module leases, structural
fire caps, and a drain-and-quarantine autocommit guard. It ran hourly for weeks. It is now
deliberately paused — see below.

For a running demonstration, see [`docs/DEMO.md`](docs/DEMO.md).

## Operational state

**The fleet is intentionally paused.** All three cron entries are disabled behind a named
hard stop and no Claude process is running. Do not authenticate Claude, remove the hard stop,
or enable a cron entry without the owner's explicit approval.
[`ops/amphora-controller/CRON.md`](ops/amphora-controller/CRON.md) has the three entries
verbatim and how they are toggled.

## Layout

**Amphora (coatings)** — 41 `amphora-*` directories: 15 Rust workspace crates, two other
code-bearing modules, and 24 documentation-and-evidence trees; plus `ops/amphora-controller/`,
`config/`, `registry/`, `schemas/`, `reports/`. The [module manifest](module-manifest.json)
is the runtime policy registry and binds every mission and capability profile.
Runtime chemistry support is JSON plus molecule SMILES; the broader adapters are targets and
fail closed.

**NOMAD Crystal360 / CrystalAtlas (materials ML)** — a separate Python program sharing these
hosts and nothing else. It owns the root `pyproject.toml`, the `atlas_*.py` / `build_*.py` /
`run_*.py` scripts, `nomad_crystal360/`, `nomad_feature_hunt/`, `crystal360_schema.json`, and
`tests/`. Entry points: [CRYSTAL360.md](CRYSTAL360.md), [CRYSTALATLAS.md](CRYSTALATLAS.md).
Its 40 GB input corpus is not in this repository — see
[EXTERNAL_INPUTS.md](EXTERNAL_INPUTS.md).

**benchkit** — a third, small, self-contained numerical package under `benchkit/`.

Two module directories sit outside `module-manifest.json` by design and are not

# amphora-public-corrosion-benchmark

Rights-bound public corrosion/EIS benchmark ingestion and locked evaluation.

CLI:

```bash
rtk cargo run --release --locked -- data acquire --module amphora-public-corrosion-benchmark
rtk cargo run --release --locked -- data build --module amphora-public-corrosion-benchmark
rtk cargo run --release --locked -- benchmark lock --module amphora-public-corrosion-benchmark
rtk cargo run --release --locked -- benchmark run --locked --module amphora-public-corrosion-benchmark
rtk cargo run --release --locked -- benchmark replay --module amphora-public-corrosion-benchmark
```

The native contract treats existing USBR values as single-frequency
`|Z|@0.01 Hz` summaries. Kramers–Kronig and equivalent-circuit claims abstain
unless a source contains frequency-resolved real/imaginary spectra. Every
observation is bound to raw bytes, rights, method, units, conditions, split,
study, system, and replicate identity. Public rows remain benchmark-only and
cannot validate an Amphora candidate.

The current locked receipt fails Phase-1: six systems from one study, zero
untouched external systems, zero balanced-accuracy lift, and unavailable
calibration/continuous-endpoint/hostile-null results. Use
`rtk cargo test --workspace --locked` for contract and determinism checks.

File: amphora-public-corrosion-benchmark/reference/mvp20/data/feedback_v1/dataset_context.json
{
  "acquired_at": "2026-07-10T19:50:12Z",
  "manifest_sha256": "f5d367ed0338b73ed53876c24eca831cba438662417e811d472bc65103a59aa4",
  "schema_version": "amphora.feedback_v1.dataset_context.v1",
  "source_count": 1,
  "sources": [
    {
      "access_status": "public_direct",
      "acquisition_status": "PARTIAL",
      "attempts": [
        {
          "filename": "CORR-DATA_Database.zip",
          "http_code": 200,
          "method": "HEAD",
          "status": "OK",
          "timestamp": "2026-07-10T19:49:49Z",
          "url": "https://opendata.nist.gov/1851/CORR-DATA_Database.zip"
        },
        {
          "filename": "CORR-DATA_Database.zip.sha256",
          "http_code": 200,
          "method": "HEAD",
          "status": "OK",
          "timestamp": "2026-07-10T19:49:49Z",
          "url": "https://opendata.nist.gov/1851/CORR-DATA_Database.zip.sha256"
        },
        {
          "error": "HTTP Error 403: Forbidden",
          "filename": "CORR-DATA-fields.txt",
          "http_code": 403,
          "method": "HEAD",
          "status": "HTTP_ERROR",
          "timestamp": "2026-07-10T19:49:49Z",
          "url": "https://opendata.nist.gov/od/ds/54AE54FB37AC022DE0531A570681D4291851/CORR-DATA-fields.txt"
        },
        {
          "error": "HTTP Error 403: Forbidden",
          "filename": "CORR-DATA-fields.txt",
          "http_code": 403,
          "method": "GET_RANGE",
          "status": "HTTP_ERROR",
          "timestamp": "2026-07-10T19:49:49Z",
          "url": "https://opendata.nist.gov/od/ds/54AE54FB37AC022DE0531A570681D4291851/CORR-DATA-fields.txt"
        },
        {
          "error": "HTTP Error 403: Forbidden",
          "filename": "CORR-DATA-fields.txt",
          "http_code": 403,
          "method": "GET",
          "status": "HTTP_ERROR",
          "timestamp": "2026-07-10T19:49:50Z",
          "url": "https://opendata.nist.gov/od/ds/54AE54FB37AC022DE0531A570681D4291851/CORR-DATA-fields.txt"
        },
        {
          "error": "HTTP Error 403: Forbidden",
          "filename": "CORR-DATA-fields.txt",
          "http_code": 403,
          "method": "GET",
          "status": "HTTP_ERROR",
          "timestamp": "2026-07-10T19:49:52Z",
          "url": "https://opendata.nist.gov/od/ds/54AE54FB37AC022DE0531A570681D4291851/CORR-DATA-fields.txt"
        },
        {
          "error": "HTTP Error 403: Forbidden",
          "filename": "CORR-DATA-fields.txt",
          "http_code": 403,
          "method": "GET",
          "status": "HTTP_ERROR",
          "timestamp": "2026-07-10T19:49:56Z",
          "url": "https://opendata.nist.gov/od/ds/54AE54FB37AC022DE0531A570681D4291851/CORR-DATA-fields.txt"
        },
        {
          "bytes": 123984,
          "filename": "CORR-DATA-fields.txt",
          "http_code": 200,
          "method": "DISCOVERY_GET",
          "status": "OK",
          "timestamp": "2026-07-10T19:49:56Z",
          "url": "https://catalog.data.gov/dataset/corr-data"
        },
        {
          "error": "HTTP Error 404: Not Found",
          "filename": "CORR-DATA-fields.txt",
          "http_code": 404,
          "method": "DISCOVERY_API",
          "status": "HTTP_ERROR",
          "timestamp": "2026-07-10T19:49:56Z",
          "url": "https://catalog.data.gov/api/3/action/package_show?id=corr-data"
        },
        {
          "error": "HTTP Error 403: Forbidden",
          "filename": "CORR-DATA-fields.txt",
          "http_code": 403,
          "method": "GET",
          "status": "HTTP_ERROR",
          "timestamp": "2026-07-10T19:49:56Z",
          "url": "https://opendata.nist.gov/od/ds/54AE54FB37AC022DE0531A570681D4291851/CORR-DATA-fields.txt.sha256"
        },
        {
          "error": "HTTP Error 403: Forbidden",
          "filename": "CORR-DATA-fields.txt",
          "http_code": 403,
          "method": "GET",
          "status": "HTTP_ERROR",
          "timestamp": "2026-07-10T19:49:59Z",
          "url": "https://opendata.nist.gov/od/ds/54AE54FB37AC022DE0531A570681D4291851/CORR-DATA-fields.txt.sha256"
        },
        {
          "error": "HTTP Error 403: Forbidden",
          "filename": "CORR-DATA-fields.txt",
          "http_code": 403,
          "method": "GET",
          "status": "HTTP_ERROR",
          "timestamp": "2026-07-10T19:50:03Z",
          "url": "https://opendata.nist.gov/od/ds/54AE54FB37AC022DE0531A570681D4291851/CORR-DATA-fields.txt.sha256"
        }
      ],
      "checksum_pass_count": 2,
      "claim_locks": {
        "no_candidate_corrosion_validation": true,
        "public_corrosion_data_is_evidence_only": true
      },
      "download_count": 2,
      "id": "nist_corr_data",
      "license": "NIST open license",
      "local_raw_path": "feedback/v1/external_data/nist_corr_data/raw",
      "profiles": [
        {
          "file": "CORR-DATA_Database.zip",
          "kind": "zip",
          "member_count": 3,
          "members_sample": [
            "CORR-DATA_Database.csv",
            "about-CORR-DATA_Database.txt",
            "columnDefinitions.txt"
          ],
          "total_uncompressed_bytes": 5511842
        },
        {
          "bytes": 64,
          "file": "CORR-DATA_Database.zip.sha256",
          "kind": "file"
        }
      ],
      "skip_reason": null,
      "skipped_files": [
        {
          "filename": "CORR-DATA-fields.txt",
          "reason": "download failed for CORR-DATA-fields.txt: HTTP Error 403: Forbidden"
        }
      ],
      "source_url": "https://catalog.data.gov/dataset/corr-data",
      "target_repos": [
        "amphora-public-corrosion-benchmark",
        "amphora-barrier-corrosion-score",
        "amphora-source-ledger",
        "amphora-known-answer-benchmarks"
      ]
    }
  ]
}

File: amphora-public-corrosion-benchmark/reference/mvp20/data/feedback_v2/authorizations/events/authorization-9271755e083587c799d9239165cd94bcf8b4b4763617759d84825dc447a41d1f.json
{"acquisition_unit_id":"corr_data_database","activation_hash":"6fdc182d9cef598a5c71b3e81b30dbcbc736ea625cbe2a6f81dfef3274437e12","artifact_path":"data/feedback_v2/objects/80d8f4d281874dae6263b45b0846b305e09b1165cc0f02a5c358c41c579a734c.jsonl.gz","artifact_sha256":"80d8f4d281874dae6263b45b0846b305e09b1165cc0f02a5c358c41c579a734c","authority_ceiling":"AUDIT_ONLY","dataset_id":"corr_data_database-013d9c5d7d4b9433","module_id":"amphora-public-corrosion-benchmark","overlay_id":"authorization-9271755e083587c799d9239165cd94bcf8b4b4763617759d84825dc447a41d1f","parent_overlay_id":null,"rights_receipt_path":"data/feedback_v2/authorizations/receipts/corr_data_database-013d9c5d7d4b9433.rights-receipt.v1.json","rights_receipt_sha256":"33cbb53035b95a1edcfbd8cc57f79807bfd7a29e52ba34e1e9d4466a72c828fe","rights_reviewer_key_id":"rights-reviewer-f461207571ee4e75bd8874f705174b857dbc2dd974f5bd0940d4867bf8a72183","schema":"amphora.module-dataset-authorization-overlay.v1","scoring_authorized":false,"snapshot_id":"feedback-v2-2026-07-19"}

File: amphora-public-corrosion-benchmark/reference/mvp20/data/feedback_v2/reports/corr_data_database-013d9c5d7d4b9433.json
{"authority_limit":"Alloy/environment retrieval and baseline evaluation only; no coating claim.","canonical_identity_count":713,"consumer":"OFFLINE_BENCHMARK","dataset_id":"corr_data_database-013d9c5d7d4b9433","endpoint_counts":{"corrosion_rate_or_rating":24721},"mixed_endpoint_aggregate_error_computed":false,"module_id":"amphora-public-corrosion-benchmark","network_access":false,"nonempty_source_field_counts":{"Concentration (Vol %)":15202,"Condition/Comment":10193,"Duration":4546,"Environment":24721,"Localized Attack":2785,"Material":24719,"Material Family":24721,"Material Group":24721,"Rate (mils/yr) or Rating":24287,"Rate (mm/yr) or Rating":24354,"Reference":24719,"Reference #":24696,"Temperature (deg C)":21335,"Temperature (deg F)":21009,"UNS":22425},"normalized_sha256":"80d8f4d281874dae6263b45b0846b305e09b1165cc0f02a5c358c41c579a734c","numeric_value_count":7670,"rows_consumed":24721,"schema":"amphora.executable-dataset-consumer-report.v2","scoring":false}

File: amphora-public-corrosion-benchmark/reference/mvp20/manifests/corr_data_database.json
{"acquisition_unit_id":"corr_data_database","dataset_id":"corr_data_database-013d9c5d7d4b9433","duplicate_index_path":"indexes/corr_data_database.duplicate-groups.jsonl.gz","duplicate_index_sha256":"76ea1dec3a80d24477f32f55651aaa6d9521bd9a769fbca3ef06d6e8a626793e","endpoint_counts":{"corrosion_rate_or_rating":24721},"evidence_class":"EXTERNAL_MEASURED","gzip_mtime":0,"identity_index_path":"indexes/corr_data_database.canonical-identity.jsonl.gz","identity_index_sha256":"b4ca9dfce328010fafb94de4e54b5fb5704d4d3cdaec46b9cc3c4310c7c299f0","normalized_path":"normalized/corr_data_database.jsonl.gz","normalized_sha256":"80d8f4d281874dae6263b45b0846b305e09b1165cc0f02a5c358c41c579a734c","ordering":"archive_entry_then_source_row_number_ascending","quarantined":false,"raw_bytes":354591,"raw_sha256":"013d9c5d7d4b9433d8a679c8b793d17f487463e0472b466d289450290d0da95c","record_count":24721,"rejection_count":0,"rejection_path":"rejections/corr_data_database.jsonl.gz","rejection_sha256":"ac73670af3abed54ac6fb4695131f4099be9fbe39d6076c5d0264a6bbdae9d83","rights_class":"DERIVATIVE_ALLOWED","schema":"amphora.normalized-dataset-manifest.v2","source_intent_id":"corr_data"}

File: amphora-public-corrosion-benchmark/reference/mvp20/out/v5_epoch29_corrosion_benchmark_model_card.json
{
  "schema": "mvp20.v5_epoch29_corrosion_benchmark_model_card.v1",
  "micro_version": "mvp20.29",
  "retrieved": "2026-07-07",
  "input_artifacts_read": [
    "out/v5_epoch27_v5_goal_100_gap_scorecard.json",
    "out/v5_epoch27_missing_to_100_register.json",
    "out/v5_epoch27_critical_redteam_feedback_matrix.json",
    "out/v5_epoch27_artifact_vs_evidence_truth_table.json",
    "out/v5_epoch27_external_evidence_closure_ladder.json",
    "out/v5_epoch27_best_possible_improvement_plan.json",
    "out/v5_epoch27_future_critical_audit_pass_contract.json",
    "out/v5_epoch27_score_caps_and_claim_locks.json",
    "out/v5_epoch27_redteam_review.json",
    "out/v5_epoch28_v5_gap_rubric_and_feedback.json",
    "out/v5_epoch28_feedback_gap_synthesis_map.json",
    "out/v5_epoch28_real_world_execution_master_plan.json",
    "out/v5_epoch28_first_30_day_evidence_sprint_packet.json",
    "out/v5_epoch28_lab_supplier_counsel_packet_requirements.json",
    "out/v5_epoch28_audit_pass_evidence_acceptance_matrix.json",
    "out/v5_epoch28_future_redteam_attack_and_failure_modes.json",
    "out/v5_epoch28_score_caps_and_claim_locks.json",
    "out/v5_epoch28_redteam_review.json",
    "data/source_records.json",
    "out/version_track.json",
    "https://data.usbr.gov/rise/api/catalog-record/8048",
    "https://catalog.data.gov/dataset/st-project-21019-data-electrochemical-impedance-spectroscopy-data-2-e-p-1k-2-s"
  ],
  "official_public_sources_only": true,
  "public_raw_corrosion_control_benchmark_data_ingested": true,
  "no_owned_candidate_wet_lab_data": true,
  "no_candidate_corrosion_validation": true,
  "no_current_claim_upgrade_allowed": true,
  "current_claim_upgrade_allowed": false,
  "no_lab_contact": true,
  "no_supplier_contact": true,
  "no_legal_work": true,
  "no_authority_contact": true,
  "no_procurement_action": true,
  "candidate_performance_claim_moved": false,
  "candidate_corrosion_proof_moved": false,
  "owned_wet_lab_data_moved": false,
  "title": "mvp20.29 public corrosion benchmark EIS model card",
  "model_type": "white/gray-box interpretable public EIS readiness model",
  "model_inputs": [
    "log10 Z_0.01 latest impedance",
    "degradation slope",
    "OCV stability flags",
    "exposure condition",
    "replicate variance",
    "public endpoint labels"
  ],
  "system_feature_rows": [
    {
      "sample_system": "2-E-P-1K-2-S",
      "condition_count": 4,
      "eis_row_count": 54,
      "mean_latest_log10_Z_0.01": 8.98696224509104,
      "mean_degradation_slope_risk": 0.6975969601312015,
      "mean_OCV_stability_fraction": 0.9375,
      "mean_replicate_variance_risk": 1.0,
      "exposure_condition_risk": 0.675,
      "primary_interpretable_model_risk_score": 0.7044484770728451,
      "latest_impedance_only_risk_score": 0.9039978215395351,
      "endpoint_risk_score_0_1": 0.7008197086935009,
      "endpoint_risk_label": "higher_endpoint_risk"
    },
    {
      "sample_system": "2-E-P-2K-2-S",
      "condition_count": 4,
      "eis_row_count": 55,
      "mean_latest_log10_Z_0.01": 9.172930900576794,
      "mean_degradation_slope_risk": 0.1447917148242273,
      "mean_OCV_stability_fraction": 0.9284722222222221,
      "mean_replicate_variance_risk": 0.18969046857097463,
      "exposure_condition_risk": 0.675,
      "primary_interpretable_model_risk_score": 0.4504126301733426,
      "latest_impedance_only_risk_score": 0.7900391213809052,
      "endpoint_risk_score_0_1": 0.6584087054833239,
      "endpoint_risk_label": "higher_endpoint_risk"
    },
    {
      "sample_system": "2-Z-P-1K-2-S",
      "condition_count": 4,
      "eis_row_count": 52,
      "mean_latest_log10_Z_0.01": 9.389387574732147,
      "mean_degradation_slope_risk": 0.0,
      "mean_OCV_stability_fraction": 0.9861111111111112,
      "mean_replicate_variance_risk": 0.5584711257960698,
      "exposure_condition_risk": 0.675,
      "primary_interpretable_model_risk_score": 0.3996236268406325,
      "latest_impedance_only_risk_score": 0.6573978374883431,
      "endpoint_risk_score_0_1": 0.4999393038559313,
      "endpoint_risk_label": "lower_endpoint_risk"
    },
    {
      "sample_system": "2-Z-P-2K-2-S",
      "condition_count": 4,
      "eis_row_count": 52,
      "mean_latest_log10_Z_0.01": 8.830296751125731,
      "mean_degradation_slope_risk": 0.4689031848937817,
      "mean_OCV_stability_fraction": 0.96875,
      "mean_replicate_variance_risk": 0.5369785540205807,
      "exposure_condition_risk": 0.675,
      "primary_interpretable_model_risk_score": 0.637843063461226,
      "latest_impedance_only_risk_score": 1.0,
      "endpoint_risk_score_0_1": 0.3273626663448007,
      "endpoint_risk_label": "lower_endpoint_risk"
    },
    {
      "sample_system": "3-D-P-2K-2-S",
      "condition_count": 4,
      "eis_row_count": 36,
      "mean_latest_log10_Z_0.01": 10.462191948481333,
      "mean_degradation_slope_risk": 0.3919502668941309,
      "mean_OCV_stability_fraction": 0.4166666666666667,
      "mean_replicate_variance_risk": 0.0,
      "exposure_condition_risk": 0.675,
      "primary_interpretable_model_risk_score": 0.23739005337882618,
      "latest_impedance_only_risk_score": 0.0,
      "endpoint_risk_score_0_1": 0.22288672954269634,
      "endpoint_risk_label": "lower_endpoint_risk"
    },
    {
      "sample_system": "3-Z-P-2K-2-S",
      "condition_count": 4,
      "eis_row_count": 57,
      "mean_latest_log10_Z_0.01": 10.127367919341216,
      "mean_degradation_slope_risk": 1.0,
      "mean_OCV_stability_fraction": 0.5882034632034632,
      "mean_replicate_variance_risk": 0.30013299682764893,
      "exposure_condition_risk": 0.675,
      "primary_interpretable_model_risk_score": 0.45031281874740814,
      "latest_impedance_only_risk_score": 0.20517495834455635,
      "endpoint_risk_score_0_1": 0.6333465728820795,
      "endpoint_risk_label": "higher_endpoint_risk"
    }
  ],
  "validation": {
    "leave_one_coating_system_out_primary": {
      "folds": [
        {
          "held_out_system": "2-E-P-1K-2-S",
          "predicted_label": "higher_endpoint_risk",
          "actual_label": "higher_endpoint_risk",
          "correct": true,
          "score": 0.7044484770728451,
          "threshold_from_training_fold": 0.45031281874740814
        },
        {
          "held_out_system": "2-E-P-2K-2-S",
          "predicted_label": "higher_endpoint_risk",
          "actual_label": "higher_endpoint_risk",
          "correct": true,
          "score": 0.4504126301733426,
          "threshold_from_training_fold": 0.45031281874740814
        },
        {
          "held_out_system": "2-Z-P-1K-2-S",
          "predicted_label": "lower_endpoint_risk",
          "actual_label": "lower_endpoint_risk",
          "correct": true,
          "score": 0.3996236268406325,
          "threshold_from_training_fold": 0.4504126301733426
        },
        {
          "held_out_system": "2-Z-P-2K-2-S",
          "predicted_label": "higher_endpoint_risk",
          "actual_label": "lower_endpoint_risk",
          "correct": false,
          "score": 0.637843063461226,
          "threshold_from_training_fold": 0.45031281874740814
        },
        {
          "held_out_system": "3-D-P-2K-2-S",
          "predicted_label": "lower_endpoint_risk",
          "actual_label": "lower_endpoint_risk",
          "correct": true,
          "score": 0.23739005337882618,
          "threshold_from_training_fold": 0.4504126301733426
        },
        {
          "held_out_system": "3-Z-P-2K-2-S",
          "predicted_label": "lower_endpoint_risk",
          "actual_label": "higher_endpoint_risk",
          "correct": false,
          "score": 0.45031281874740814,
          "threshold_from_training_fold": 0.4504126301733426
        }
      ],
      "accuracy": 0.6666666666666666,
      "fold_count": 6
    },
    "baseline_latest_impedance_only": {
      "folds": [
        {
          "held_out_system": "2-E-P-1K-2-S",
          "predicted_label": "higher_endpoint_risk",
          "actual_label": "higher_endpoint_risk",
          "correct": true,
          "score": 0.9039978215395351,
          "threshold_from_training_fold": 0.6573978374883431
        },
        {
          "held_out_system": "2-E-P-2K-2-S",
          "predicted_label": "higher_endpoint_risk",
          "actual_label": "higher_endpoint_risk",
          "correct": true,
          "score": 0.7900391213809052,
          "threshold_from_training_fold": 0.6573978374883431
        },
        {
          "held_out_system": "2-Z-P-1K-2-S",
          "predicted_label": "lower_endpoint_risk",
          "actual_label": "lower_endpoint_risk",
          "correct": true,
          "score": 0.6573978374883431,
          "threshold_from_training_fold": 0.7900391213809052
        },
        {
          "held_out_system": "2-Z-P-2K-2-S",
          "predicted_label": "higher_endpoint_risk",
          "actual_label": "lower_endpoint_risk",
          "correct": false,
          "score": 1.0,
          "threshold_from_training_fold": 0.6573978374883431
        },
        {
          "held_out_system": "3-D-P-2K-2-S",
          "predicted_label": "lower_endpoint_risk",
          "actual_label": "lower_endpoint_risk",
          "correct": true,
          "score": 0.0,
          "threshold_from_training_fold": 0.7900391213809052
        },
        {
          "held_out_system": "3-Z-P-2K-2-S",
          "predicted_label": "lower_endpoint_risk",
          "actual_label": "higher_endpoint_risk",
          "correct": false,
          "score": 0.20517495834455635,
          "threshold_from_training_fold": 0.7900391213809052
        }
      ],
      "accuracy": 0.6666666666666666,
      "fold_count": 6
    },
    "baseline_null_majority_label": {
      "folds": [
        {
          "held_out_system": "2-E-P-1K-2-S",
          "predicted_label": "lower_endpoint_risk",
          "actual_label": "higher_endpoint_risk",
          "correct": false
        },
        {
          "held_out_system": "2-E-P-2K-2-S",
          "predicted_label": "lower_endpoint_risk",
          "actual_label": "higher_endpoint_risk",
          "correct": false
        },
        {
          "held_out_system": "2-Z-P-1K-2-S",
          "predicted_label": "higher_endpoint_risk",
          "actual_label": "lower_endpoint_risk",
          "correct": false
        },
        {
          "held_out_system": "2-Z-P-2K-2-S",
          "predicted_label": "higher_endpoint_risk",
          "actual_label": "lower_endpoint_risk",
          "correct": false
        },
        {
          "held_out_system": "3-D-P-2K-2-S",
          "predicted_label": "higher_endpoint_risk",
          "actual_label": "lower_endpoint_risk",
          "correct": false
        },
        {
          "held_out_system": "3-Z-P-2K-2-S",
          "predicted_label": "lower_endpoint_risk",
          "actual_label": "higher_endpoint_risk",
          "correct": false
        }
      ],
      "accuracy": 0.0,
      "fold_count": 6
    },
    "beats_baselines": false,
    "minimum_systems_for_promotion": 10,
    "available_system_count": 6
  },
  "promotion_status": "MODEL_NOT_PROMOTED",
  "fail_closed_reason": "Public Project 21019 data builds a real harness, but only six coating systems are available and the model must beat null/latest-impedance baselines before promotion.",
  "claim_boundary": "Benchmark/model-readiness only; no owned candidate wet-lab data and no candidate corrosion validation."
}

File: amphora-public-corrosion-benchmark/reference/mvp20/out/v5_epoch29_public_eis_feature_table.json (part 1 of 15)
{
  "schema": "mvp20.v5_epoch29_public_eis_feature_table.v1",
  "micro_version": "mvp20.29",
  "retrieved": "2026-07-07",
  "input_artifacts_read": [
    "out/v5_epoch27_v5_goal_100_gap_scorecard.json",
    "out/v5_epoch27_missing_to_100_register.json",
    "out/v5_epoch27_critical_redteam_feedback_matrix.json",
    "out/v5_epoch27_artifact_vs_evidence_truth_table.json",
    "out/v5_epoch27_external_evidence_closure_ladder.json",
    "out/v5_epoch27_best_possible_improvement_plan.json",
    "out/v5_epoch27_future_critical_audit_pass_contract.json",
    "out/v5_epoch27_score_caps_and_claim_locks.json",
    "out/v5_epoch27_redteam_review.json",
    "out/v5_epoch28_v5_gap_rubric_and_feedback.json",
    "out/v5_epoch28_feedback_gap_synthesis_map.json",
    "out/v5_epoch28_real_world_execution_master_plan.json",
    "out/v5_epoch28_first_30_day_evidence_sprint_packet.json",
    "out/v5_epoch28_lab_supplier_counsel_packet_requirements.json",
    "out/v5_epoch28_audit_pass_evidence_acceptance_matrix.json",
    "out/v5_epoch28_future_redteam_attack_and_failure_modes.json",
    "out/v5_epoch28_score_caps_and_claim_locks.json",
    "out/v5_epoch28_redteam_review.json",
    "data/source_records.json",
    "out/version_track.json",
    "https://data.usbr.gov/rise/api/catalog-record/8048",
    "https://catalog.data.gov/dataset/st-project-21019-data-electrochemical-impedance-spectroscopy-data-2-e-p-1k-2-s"
  ],
  "official_public_sources_only": true,
  "public_raw_corrosion_control_benchmark_data_ingested": true,
  "no_owned_candidate_wet_lab_data": true,
  "no_candidate_corrosion_validation": true,
  "no_current_claim_upgrade_allowed": true,
  "current_claim_upgrade_allowed": false,
  "no_lab_contact": true,
  "no_supplier_contact": true,
  "no_legal_work": true,
  "no_authority_contact": true,
  "no_procurement_action": true,
  "candidate_performance_claim_moved": false,
  "candidate_corrosion_proof_moved": false,
  "owned_wet_lab_data_moved": false,
  "title": "mvp20.29 public EIS feature and endpoint table",
  "parsed_eis_rows": [
    {
      "row_id": "EIS29-128757-0003",
      "source_item_id": 128757,
      "sample_system": "2-E-P-1K-2-S",
      "replicate": 0,
      "condition_test": "BOR",
      "date": "2022-04-14",
      "Z_0.01": 4765388000.0,
      "log10_Z_0.01": 9.678098266862879,
      "Phi_0.01": -40.64785,
      "OCV": -0.0681994,
      "OCV_slope": -0.001418232,
      "ocv_slope_lt_5mv_s": true,
      "ocv_potential_lt_1v": true,
      "stability_flags_pass": true,
      "raw_path": "data/public_corrosion_datasets/usbr_21019/raw/128757_2-e-p-1k-2-s_eis.csv",
      "accepted": true
    },
    {
      "row_id": "EIS29-128757-0004",
      "source_item_id": 128757,
      "sample_system": "2-E-P-1K-2-S",
      "replicate": 0,
      "condition_test": "BOR",
      "date": "2022-04-20",
      "Z_0.01": 2245387000.0,
      "log10_Z_0.01": 9.351291203904946,
      "Phi_0.01": -39.18153,
      "OCV": -0.049698,
      "OCV_slope": -0.000854928,
      "ocv_slope_lt_5mv_s": true,
      "ocv_potential_lt_1v": true,
      "stability_flags_pass": true,
      "raw_path": "data/public_corrosion_datasets/usbr_21019/raw/128757_2-e-p-1k-2-s_eis.csv",
      "accepted": true
    },
    {
      "row_id": "EIS29-128757-0005",
      "source_item_id": 128757,
      "sample_system": "2-E-P-1K-2-S",
      "replicate": 0,
      "condition_test": "BOR",
      "date": "2022-06-28",
      "Z_0.01": 23859330000.0,
      "log10_Z_0.01": 10.377658243970185,
      "Phi_0.01": -83.33917,
      "OCV": 0.5553486,
      "OCV_slope": 0.002695353,
      "ocv_slope_lt_5mv_s": true,
      "ocv_potential_lt_1v": true,
      "stability_flags_pass": true,
      "raw_path": "data/public_corrosion_datasets/usbr_21019/raw/128757_2-e-p-1k-2-s_eis.csv",
      "accepted": true
    },
    {
      "row_id": "EIS29-128757-0006",
      "source_item_id": 128757,
      "sample_system": "2-E-P-1K-2-S",
      "replicate": 0,
      "condition_test": "BOR",
      "date": "2022-09-13",
      "Z_0.01": 7705478000.0,
      "log10_Z_0.01": 9.886799584822555,
      "Phi_0.01": -57.12292,
      "OCV": -0.0233113,
      "OCV_slope": -0.002803866,
      "ocv_slope_lt_5mv_s": true,
      "ocv_potential_lt_1v": true,
      "stability_flags_pass": true,
      "raw_path": "data/public_corrosion_datasets/usbr_21019/raw/128757_2-e-p-1k-2-s_eis.csv",
      "accepted": true
    },
    {
      "row_id": "EIS29-128757-0007",
      "source_item_id": 128757,
      "sample_system": "2-E-P-1K-2-S",
      "replicate": 0,
      "condition_test": "BOR",
      "date": "2022-10-21",
      "Z_0.01": 12564250000.0,
      "log10_Z_0.01": 10.09913656928491,
      "Phi_0.01": -65.08932,
      "OCV": -0.4819827,
      "OCV_slope": 0.001424023,
      "ocv_slope_lt_5mv_s": true,
      "ocv_potential_lt_1v": true,
      "stability_flags_pass": true,
      "raw_path": "data/public_corrosion_datasets/usbr_21019/raw/128757_2-e-p-1k-2-s_eis.csv",
      "accepted": true
    },
    {
      "row_id": "EIS29-128757-0008",
      "source_item_id": 128757,
      "sample_system": "2-E-P-1K-2-S",
      "replicate": 0,
      "condition_test": "BOR",
      "date": "2022-11-03",
      "Z_0.01": 9189981000.0,
      "log10_Z_0.01": 9.963314613496701,
      "Phi_0.01": -70.27661,
      "OCV": -0.2822107,
      "OCV_slope": -0.000832304,
      "ocv_slope_lt_5mv_s": true,
      "ocv_potential_lt_1v": true,
      "stability_flags_pass": true,
      "raw_path": "data/public_corrosion_datasets/usbr_21019/raw/128757_2-e-p-1k-2-s_eis.csv",
      "accepted": true
    },
    {
      "row_id": "EIS29-128757-0009",
      "source_item_id": 128757,
      "sample_system": "2-E-P-1K-2-S",
      "replicate": 0,
      "condition_test": "BOR",
      "date": "2022-04-28",
      "Z_0.01": 7529877000.0,
      "log10_Z_0.01": 9.87678788208947,
      "Phi_0.01": -51.2841,
      "OCV": -0.082733,
      "OCV_slope": 0.000734837,
      "ocv_slope_lt_5mv_s": true,
      "ocv_potential_lt_1v": true,
      "stability_flags_pass": true,
      "raw_path": "data/public_corrosion_datasets/usbr_21019/raw/128757_2-e-p-1k-2-s_eis.csv",
      "accepted": true
    },
    {
      "row_id": "EIS29-128757-0010",
      "source_item_id": 128757,
      "sample_system": "2-E-P-1K-2-S",
      "replicate": 0,
      "condition_test": "BOR",
      "date": "2022-04-06",
      "Z_0.01": 19300540000.0,
      "log10_Z_0.01": 10.285569460082357,
      "Phi_0.01": -79.08395,
      "OCV": 0.3150029,
      "OCV_slope": 0.000328878,
      "ocv_slope_lt_5mv_s": true,
      "ocv_potential_lt_1v": true,
      "stability_flags_pass": true,
      "raw_path": "data/public_corrosion_datasets/usbr_21019/raw/128757_2-e-p-1k-2-s_eis.csv",
      "accepted": true
    },
    {
      "row_id": "EIS29-128757-0011",
      "source_item_id": 128757,
      "sample_system": "2-E-P-1K-2-S",
      "replicate": 5,
      "condition_test": "DI",
      "date": "2022-04-25",
      "Z_0.01": 990319000.0,
      "log10_Z_0.01": 8.995775111389667,
      "Phi_0.01": -46.72783,
      "OCV": -0.2728277,
      "OCV_slope": 0.001079179,
      "ocv_slope_lt_5mv_s": true,
      "ocv_potential_lt_1v": true,
      "stability_flags_pass": true,
      "raw_path": "data/public_corrosion_datasets/usbr_21019/raw/128757_2-e-p-1k-2-s_eis.csv",
      "accepted": true
    },
    {
      "row_id": "EIS29-128757-0012",
      "source_item_id": 128757,
      "sample_system": "2-E-P-1K-2-S",
      "replicate": 5,
      "condition_test": "DI",
      "date": "2022-11-02",
      "Z_0.01": 1473729000.0,
      "log10_Z_0.01": 9.168417629638956,
      "Phi_0.01": -60.0176,
      "OCV": -0.4802055,
      "OCV_slope": 0.001580554,
      "ocv_slope_lt_5mv_s": true,
      "ocv_potential_lt_1v": true,
      "stability_flags_pass": true,
      "raw_path": "data/public_corrosion_datasets/usbr_21019/raw/128757_2-e-p-1k-2-s_eis.csv",
      "accepted": true
    },
    {
      "row_id": "EIS29-128757-0013",
      "source_item_id": 128757,
      "sample_system": "2-E-P-1K-2-S",
      "replicate": 5,
      "condition_test": "DI",
      "date": "2022-04-01",
      "Z_0.01": 1265882000.0,
      "log10_Z_0.01": 9.102393224530239,
      "Phi_0.01": -15.22301,
      "OCV": -0.1458738,
      "OCV_slope": -2.79e-05,
      "ocv_slope_lt_5mv_s": true,
      "ocv_potential_lt_1v": true,
      "stability_flags_pass": true,
      "raw_path": "data/public_corrosion_datasets/usbr_21019/raw/128757_2-e-p-1k-2-s_eis.csv",
      "accepted": true
    },
    {
      "row_id": "EIS29-128757-0014",
      "source_item_id": 128757,
      "sample_system": "2-E-P-1K-2-S",
      "replicate": 5,
      "condition_test": "DI",
      "date": "2022-04-13",
      "Z_0.01": 763034400.0,
      "log10_Z_0.01": 8.882544117762754,
      "Phi_0.01": -35.68326,
      "OCV": -0.1050581,
      "OCV_slope": 1.7e-05,
      "ocv_slope_lt_5mv_s": true,
      "ocv_potential_lt_1v": true,
      "stability_flags_pass": true,
      "raw_path": "data/public_corrosion_datasets/usbr_21019/raw/128757_2-e-p-1k-2-s_eis.csv",
      "accepted": true
    },
    {
      "row_id": "EIS29-128757-0015",
      "source_item_id": 128757,
      "sample_system": "2-E-P-1K-2-S",
      "replicate": 5,
      "condition_test": "DI",
      "date": "2022-04-04",
      "Z_0.01": 549183700.0,
      "log10_Z_0.01": 8.73971763871565,
      "Phi_0.01": -15.9878,
      "OCV": -0.1216283,
      "OCV_slope": -5.44e-05,
      "ocv_slope_lt_5mv_s": true,
      "ocv_potential_lt_1v": true,
      "stability_flags_pass": true,
      "raw_path": "data/public_corrosion_datasets/usbr_21019/raw/128757_2-e-p-1k-2-s_eis.csv",
      "accepted": true
    },
    {
      "row_id": "EIS29-128757-0016",
      "source_item_id": 128757,
      "sample_system": "2-E-P-1K-2-S",
      "replicate": 5,
      "condition_test": "DI",
      "date": "2022-06-27",
      "Z_0.01": 1171541000.0,
      "log10_Z_0.01": 9.06875749204709,
      "Phi_0.01": -56.9572,
      "OCV": -0.0269977,
      "OCV_slope": -0.000248517,
      "ocv_slope_lt_5mv_s": true,
      "ocv_potential_lt_1v": true,
      "stability_flags_pass": true,
      "raw_path": "data/public_corrosion_datasets/usbr_21019/raw/128757_2-e-p-1k-2-s_eis.csv",
      "accepted": true
    },
    {
      "row_id": "EIS29-128757-0017",
      "source_item_id": 128757,
      "sample_system": "2-E-P-1K-2-S",
      "replicate": 5,
      "condition_test": "DI",
      "date": "2022-07-26",
      "Z_0.01": 1119796000.0,
      "log10_Z_0.01": 9.04913891182745,
      "Phi_0.01": -55.98417,
      "OCV": -0.0967505,
      "OCV_slope": 7.19e-05,
      "ocv_slope_lt_5mv_s": true,
      "ocv_potential_lt_1v": true,
      "stability_flags_pass": true,
      "raw_path": "data/public_corrosion_datasets/usbr_21019/raw/128757_2-e-p-1k-2-s_eis.csv",
      "accepted": true
    },
    {
      "row_id": "EIS29-128757-0018",
      "source_item_id": 128757,
      "sample_system": "2-E-P-1K-2-S",
      "replicate": 5,
      "condition_test": "DI",
      "date": "2022-04-19",
      "Z_0.01": 881728700.0,
      "log10_Z_0.01": 8.945334977175143,
      "Phi_0.01": -41.29715,
      "OCV": -0.1186071,
      "OCV_slope": -0.000209877,
      "ocv_slope_lt_5mv_s": true,
      "ocv_potential_lt_1v": true,
      "stability_flags_pass": true,
      "raw_path": "data/public_corrosion_datasets/usbr_21019/raw/128757_2-e-p-1k-2-s_eis.csv",
      "accepted": true
    },
    {
      "row_id": "EIS29-128757-0019",
      "source_item_id": 128757,
      "sample_system": "2-E-P-1K-2-S",
      "replicate": 5,
      "condition_test": "DI",
      "date": "2022-09-07",
      "Z_0.01": 1343846000.0,
      "log10_Z_0.01": 9.128349502957203,
      "Phi_0.01": -59.84793,
      "OCV": -0.2351913,
      "OCV_slope": 0.00033544,
      "ocv_slope_lt_5mv_s": true,
      "ocv_potential_lt_1v": true,
      "stability_flags_pass": true,
      "raw_path": "data/public_corrosion_datasets/usbr_21019/raw/128757_2-e-p-1k-2-s_eis.csv",
      "accepted": true
    },
    {
      "row_id": "EIS29-128757-0020",
      "source_item_id": 128757,
      "sample_system": "2-E-P-1K-2-S",
      "replicate": 6,
      "condition_test": "DI",
      "date": "2022-11-02",
      "Z_0.01": 1863446000.0,
      "log10_Z_0.01": 9.270316812039244,
      "Phi_0.01": -63.75275,
      "OCV": -0.1978785,
      "OCV_slope": 0.000465337,
      "ocv_slope_lt_5mv_s": true,
      "ocv_potential_lt_1v": true,
      "stability_flags_pass": true,
      "raw_path": "data/public_corrosion_datasets/usbr_21019/raw/128757_2-e-p-1k-2-s_eis.csv",
      "accepted": true
    },
    {
      "row_id": "EIS29-128757-0021",
      "source_item_id": 128757,
      "sample_system": "2-E-P-1K-2-S",
      "replicate": 6,
      "condition_test": "DI",
      "date": "2022-04-01",
      "Z_0.01": 1379563000.0,
      "log10_Z_0.01": 9.13974153803566,
      "Phi_0.01": -13.89801,
      "OCV": -0.1421025,
      "OCV_slope": -3.69e-06,
      "ocv_slope_lt_5mv_s": true,
      "ocv_potential_lt_1v": true,
      "stability_flags_pass": true,
      "raw_path": "data/public_corrosion_datasets/usbr_21019/raw/128757_2-e-p-1k-2-s_eis.csv",
      "accepted": true
    },
    {
      "row_id": "EIS29-128757-0022",
      "source_item_id": 128757,
      "sample_system": "2-E-P-1K-2-S",
      "replicate": 6,
      "condition_test": "DI",
      "date": "2022-04-13",
      "Z_0.01": 1200642000.0,
      "log10_Z_0.01": 9.079413531464633,
      "Phi_0.01": -42.45282,
      "OCV": 0.092283,
      "OCV_slope": -0.001436918,
      "ocv_slope_lt_5mv_s": true,
      "ocv_potential_lt_1v": true,
      "stability_flags_pass": true,
      "raw_path": "data/public_corrosion_datasets/usbr_21019/raw/128757_2-e-p-1k-2-s_eis.csv",
      "accepted": true
    },
    {
      "row_id": "EIS29-128757-0023",
      "source_item_id": 128757,
      "sample_system": "2-E-P-1K-2-S",
      "replicate": 6,
      "condition_test": "DI",
      "date": "2022-04-25",
      "Z_0.01": 1138473000.0,
      "log10_Z_0.01": 9.056322735355153,
      "Phi_0.01": -48.77359,
      "OCV": 0.0718588,
      "OCV_slope": -0.002705,
      "ocv_slope_lt_5mv_s": true,
      "ocv_potential_lt_1v": true,
      "stability_flags_pass": true,
      "raw_path": "data/public_corrosion_datasets/usbr_21019/raw/128757_2-e-p-1k-2-s_eis.csv",
      "accepted": true
    },
    {
      "row_id": "EIS29-128757-0024",
      "source_item_id": 128757,
      "sample_system": "2-E-P-1K-2-S",
      "replicate": 6,
      "condition_test": "DI",
      "date": "2022-06-27",
      "Z_0.01": 1423929000.0,
      "log10_Z_0.01": 9.153488335033318,
      "Phi_0.01": -58.73397,
      "OCV": -0.0280699,
      "OCV_slope": -0.00045885,
      "ocv_slope_lt_5mv_s": true,
      "ocv_potential_lt_1v": true,
      "stability_flags_pass": true,
      "raw_path": "data/public_corrosion_datasets/usbr_21019/raw/128757_2-e-p-1k-2-s_eis.csv",
      "accepted": true
    },
    {
      "row_id": "EIS29-128757-0025",
      "source_item_id": 128757,
      "sample_system": "2-E-P-1K-2-S",
      "replicate": 6,
      "condition_test": "DI",
      "date": "2022-07-26",
      "Z_0.01": 1365843000.0,
      "log10_Z_0.01": 9.135400781225231,
      "Phi_0.01": -58.88754,
      "OCV": -0.0531183,
      "OCV_slope": -0.000217273,
      "ocv_slope_lt_5mv_s": true,
      "ocv_potential_lt_1v": true,
      "stability_flags_pass": true,
      "raw_path": "data/public_corrosion_datasets/usbr_21019/raw/128757_2-e-p-1k-2-s_eis.csv",
      "accepted": true
    },
    {
      "row_id": "EIS29-128757-0026",
      "source_item_id": 128757,
      "sample_system": "2-E-P-1K-2-S",
      "replicate": 6,
      "condition_test": "DI",
      "date": "2022-09-07",
      "Z_0.01": 1511378000.0,
      "log10_Z_0.01": 9.179373096227568,
      "Phi_0.01": -61.47853,
      "OCV": 0.0106261,
      "OCV_slope": -0.000650458,
      "ocv_slope_lt_5mv_s": true,
      "ocv_potential_lt_1v": true,
      "stability_flags_pass": true,
      "raw_path": "data/public_corrosion_datasets/usbr_21019/raw/128757_2-e-p-1k-2-s_eis.csv",
      "accepted": true
    },
    {
      "row_id": "EIS29-128757-0027",
      "source_item_id": 128757,
      "sample_system": "2-E-P-1K-2-S",
      "replicate": 6,
      "condition_test": "DI",
      "date": "2022-04-19",
      "Z_0.01": 953804900.0,
      "log10_Z_0.01": 8.979459549212857,
      "Phi_0.01": -43.04553,
      "OCV": -0.0751981,
      "OCV_slope": -0.000228127,
      "ocv_slope_lt_5mv_s": true,
      "ocv_potential_lt_1v": true,
      "stability_flags_pass": true,
      "raw_path": "data/public_corrosion_datasets/usbr_21019/raw/128757_2-e-p-1k-2-s_eis.csv",
      "accepted": true
    },
    {
      "row_id": "EIS29-128757-0028",
      "source_item_id": 128757,
      "sample_system": "2-E-P-1K-2-S",
      "replicate": 6,
      "condition_test": "DI",
      "date": "2022-04-04",
      "Z_0.01": 508932500.0,
      "log10_Z_0.01": 8.706660185438002,
      "Phi_0.01": -17.43934,
      "OCV": -0.1058097,
      "OCV_slope": -5.85e-05,
      "ocv_slope_lt_5mv_s": true,
      "ocv_potential_lt_1v": true,
      "stability_flags_pass": true,
      "raw_path": "data/public_corrosion_datasets/usbr_21019/raw/128757_2-e-p-1k-2-s_eis.csv",
      "accepted": true
    },
    {
      "row_id": "EIS29-128757-0029",
      "source_item_id": 128757,
      "sample_system": "2-E-P-1K-2-S",
      "replicate": 1,
      "condition_test": "HAR",
      "date": "2022-06-22",
      "Z_0.01": 1789046000.0,
      "log10_Z_0.01": 9.252621507302607,
      "Phi_0.01": -59.43082,
      "OCV": -0.0651381,
      "OCV_slope": -0.000584664,
      "ocv_slope_lt_5mv_s": true,
      "ocv_potential_lt_1v": true,
      "stability_flags_pass": true,
      "raw_path": "data/public_corrosion_datasets/usbr_21019/raw/128757_2-e-p-1k-2-s_eis.csv",
      "accepted": true
    },
    {
      "row_id": "EIS29-128757-0030",
      "source_item_id": 128757,
      "sample_system": "2-E-P-1K-2-S",
      "replicate": 1,
      "condition_test": "HAR",
      "date": "2022-07-25",
      "Z_0.01": 589130600.0,
      "log10_Z_0.01": 8.770211580987578,
      "Phi_0.01": -48.84687,
      "OCV": -0.1180717,
      "OCV_slope": -0.000220356,
      "ocv_slope_lt_5mv_s": true,
      "ocv_potential_lt_1v": true,
      "stability_flags_pass": true,
      "raw_path": "data/public_corrosion_datasets/usbr_21019/raw/128757_2-e-p-1k-2-s_eis.csv",
      "accepted": true
    },
    {
      "row_id": "EIS29-128757-0031",
      "source_item_id": 128757,
      "sample_system": "2-E-P-1K-2-S",
      "replicate": 1,
      "condition_test": "HAR",
      "date": "2022-10-31",
      "Z_0.01": 1960449000.0,
      "log10_Z_0.01": 9.292355548851644,
      "Phi_0.01": -63.44801,
      "OCV": -0.2686268,
      "OCV_slope": 0.000238749,
      "ocv_slope_lt_5mv_s": true,
      "ocv_potential_lt_1v": true,
      "stability_flags_pass": true,
      "raw_path": "data/public_corrosion_datasets/usbr_21019/raw/128757_2-e-p-1k-2-s_eis.csv",
      "accepted": true
    },
    {
      "row_id": "EIS29-128757-0032",
      "source_item_id": 128757,
      "sample_system": "2-E-P-1K-2-S",
      "replicate": 1,
      "condition_test": "HAR",
      "date": "2022-03-31",
      "Z_0.01": 3913911000.0,
      "log10_Z_0.01": 9.592610945836967,
      "Phi_0.01": -35.58717,
      "OCV": -0.1428511,
      "OCV_slope": -0.000144762,
      "ocv_slope_lt_5mv_s": true,
      "ocv_potential_lt_1v": true,
      "stability_flags_pass": true,
      "raw_path": "data/public_corrosion_datasets/usbr_21019/raw/128757_2-e-p-1k-2-s_eis.csv",
      "accepted": true
    },
    {
      "row_id": "EIS29-128757-0033",
      "source_item_id": 128757,
      "sample_system": "2-E-P-1K-2-S",
      "replicate": 1,
      "condition_test": "HAR",
      "date": "2022-04-11",
      "Z_0.01": 938396000.0,
      "log10_Z_0.01": 8.972386147890901,
      "Phi_0.01": -29.54772,
      "OCV": -0.1350614,
      "OCV_slope": -0.000295779,
      "ocv_slope_lt_5mv_s": true,
      "ocv_potential_lt_1v": true,
      "stability_flags_pass": true,
      "raw_path": "data/public_corrosion_datasets/usbr_21019/raw/128757_2-e-p-1k-2-s_eis.csv",
      "accepted": true
    },
    {
      "row_id": "EIS29-128757-0034",
      "source_item_id": 128757,
      "sample_system": "2-E-P-1K-2-S",
      "replicate": 1,
      "condition_test": "HAR",
      "date": "2022-04-18",
      "Z_0.01": 1095391000.0,
      "log10_Z_0.01": 9.039569168337888,
      "Phi_0.01": -37.48146,
      "OCV": -0.1314344,
      "OCV_slope": -0.000385762,
      "ocv_slope_lt_5mv_s": true,
      "ocv_potential_lt_1v": true,
      "stability_flags_pass": true,
      "raw_path": "data/public_corrosion_datasets/usbr_21019/raw/128757_2-e-p-1k-2-s_eis.csv",
      "accepted": true
    },
    {
      "row_id": "EIS29-128757-0035",
      "source_item_id": 128757,
      "sample_system": "2-E-P-1K-2-S",
      "replicate": 1,
      "condition_test": "HAR",
      "date": "2022-04-27",
      "Z_0.01": 1301488000.0,
      "log10_Z_0.01": 9.114440168174944,
      "Phi_0.01": -44.80348,
      "OCV": -0.0578015,
      "OCV_slope": -0.000768207,
      "ocv_slope_lt_5mv_s": true,
      "ocv_potential_lt_1v": true,
      "stability_flags_pass": true,
      "raw_path": "data/public_corrosion_datasets/usbr_21019/raw/128757_2-e-p-1k-2-s_eis.csv",
      "accepted": true
    },
    {
      "row_id": "EIS29-128757-0036",
      "source_item_id": 128757,
      "sample_system": "2-E-P-1K-2-S",
      "replicate": 1,
      "condition_test": "HAR",
      "date": "2022-04-04",
      "Z_0.01": 621910700.0,
      "log10_Z_0.01": 8.793728028932804,
      "Phi_0.01": -15.27242,
      "OCV": -0.1944107,
      "OCV_slope": -5.4e-06,
      "ocv_slope_lt_5mv_s": true,
      "ocv_potential_lt_1v": true,
      "stability_flags_pass": true,
      "raw_path": "data/public_corrosion_datasets/usbr_21019/raw/128757_2-e-p-1k-2-s_eis.csv",
      "accepted": true
    },
    {
      "row_id": "EIS29-128757-0037",
      "source_item_id": 128757,
      "sample_system": "2-E-P-1K-2-S",
      "replicate": 1,
      "condition_test": "HAR",
      "date": "2022-04-07",
      "Z_0.01": 733416800.0,
      "log10_Z_0.01": 8.86535085389801,
      "Phi_0.01": -22.16667,
      "OCV": -0.1365013,
      "OCV_slope": -5.36e-05,
      "ocv_slope_lt_5mv_s": true,
      "ocv_potential_lt_1v": true,
      "stability_flags_pass": true,
      "raw_path": "data/public_corrosion_datasets/usbr_21019/raw/128757_2-e-p-1k-2-s_eis.csv",
      "accepted": true
    },
    {
      "row_id": "EIS29-128757-0038",
      "source_item_id": 128757,
      "sample_system": "2-E-P-1K-2-S",
      "replicate": 1,
      "condition_test": "HAR",
      "date": "2022-09-06",
      "Z_0.01": 1760126000.0,
      "log10_Z_0.01": 9.245543758238039,
      "Phi_0.01": -61.2755,
      "OCV": -0.2735305,
      "OCV_slope": 0.000683217,
      "ocv_slope_lt_5mv_s": true,
      "ocv_potential_lt_1v": true,
      "stability_flags_pass": true,
      "raw_path": "data/public_corrosion_datasets/usbr_21019/raw/128757_2-e-p-1k-2-s_eis.csv",
      "accepted": true
    },
    {
      "row_id": "EIS29-128757-0039",
      "source_item_id": 128757,
      "sample_system": "2-E-P-1K-2-S",
      "replicate": 2,
      "condition_test": "HAR",
      "date": "2022-03-31",
      "Z_0.01": 4277325000.0,
      "log10_Z_0.01": 9.631172250103482,
      "Phi_0.01": -35.457,
      "OCV": -0.1746478,
      "OCV_slope": 8.17e-05,
      "ocv_slope_lt_5mv_s": true,
      "ocv_potential_lt_1v": true,
      "stability_flags_pass": true,
      "raw_path": "data/public_corrosion_datasets/usbr_21019/raw/128757_2-e-p-1k-2-s_eis.csv",
      "accepted": true
    },
    {
      "row_id": "EIS29-128757-0040",
      "source_item_id": 128757,
      "sample_system": "2-E-P-1K-2-S",
      "replicate": 2,
      "condition_test": "HAR",
      "date": "2022-06-22",
      "Z_0.01": 1262442000.0,
      "log10_Z_0.01": 9.101211434585892,
      "Phi_0.01": -53.59612,
      "OCV": -0.1494985,
      "OCV_slope": 0.0001031,
      "ocv_slope_lt_5mv_s": true,
      "ocv_potential_lt_1v": true,
      "stability_flags_pass": true,
      "raw_path": "data/public_corrosion_datasets/usbr_21019/raw/128757_2-e-p-1k-2-s_eis.csv",
      "accepted": true
    },
    {
      "row_id": "EIS29-128757-0041",
      "source_item_id": 128757,
      "sample_system": "2-E-P-1K-2-S",
      "replicate": 2,
      "condition_test": "HAR",
      "date": "2022-07-25",
      "Z_0.01": 580433100.0,
      "log10_Z_0.01": 8.76375217071515,
      "Phi_0.01": -41.69814,
      "OCV": -0.0834061,
      "OCV_slope": -0.000540187,
      "ocv_slope_lt_5mv_s": true,
      "ocv_potential_lt_1v": true,
      "stability_flags_pass": true,
      "raw_path": "data/public_corrosion_datasets/usbr_21019/raw/128757_2-e-p-1k-2-s_eis.csv",
      "accepted": true
    },
    {
      "row_id": "EIS29-128757-0042",
      "source_item_id": 128757,
      "sample_system": "2-E-P-1K-2-S",
      "replicate": 2,
      "condition_test": "HAR",
      "date": "2022-10-31",
      "Z_0.01": 29497.94,
      "log10_Z_0.01": 4.469791687914739,
      "Phi_0.01": -0.2528563,
      "OCV": -0.3122589,
      "OCV_slope": 0.000509525,
      "ocv_slope_lt_5mv_s": true,
      "ocv_potential_lt_1v": true,
      "stability_flags_pass": true,
      "raw_path": "data/public_corrosion_datasets/usbr_21019/raw/128757_2-e-p-1k-2-s_eis.csv",
      "accepted": true
    },
    {
      "row_id": "EIS29-128757-0043",
      "source_item_id": 128757,
      "sample_system": "2-E-P-1K-2-S",
      "replicate": 2,
      "condition_test": "HAR",
      "date": "2022-04-11",
      "Z_0.01": 725605100.0,
      "log10_Z_0.01": 8.860700326552141,
      "Phi_0.01": -28.44133,
      "OCV": -0.1105876,
      "OCV_slope": -9.37e-05,
      "ocv_slope_lt_5mv_s": true,
      "ocv_potential_lt_1v": true,
      "stability_flags_pass": true,
      "raw_path": "data/public_corrosion_datasets/usbr_21019/raw/128757_2-e-p-1k-2-s_eis.csv",
      "accepted": true
    },
    {
      "row_id": "EIS29-128757-0044",
      "source_item_id": 128757,
      "sample_system": "2-E-P-1K-2-S",
      "replicate": 2,
      "condition_test": "HAR",
      "date": "2022-04-27",
      "Z_0.01": 970582700.0,
      "log10_Z_0.01": 8.987032546033978,
      "Phi_0.01": -43.20648,
      "OCV": -0.0423631,
      "OCV_slope": -0.000968291,
      "ocv_slope_lt_5mv_s": true,
      "ocv_potential_lt_1v": true,
      "stability_flags_pass": true,
      "raw_path": "data/public_corrosion_datasets/usbr_21019/raw/128757_2-e-p-1k-2-s_eis.csv",
      "accepted": true
    },
    {
      "row_id": "EIS29-128757-0045",
      "source_item_id": 128757,
      "sample_system": "2-E-P-1K-2-S",
      "replicate": 2,
      "condition_test": "HAR",
      "date": "2022-04-04",
      "Z_0.01": 592352800.0,
      "log10_Z_0.01": 8.772580445669199,
      "Phi_0.01": -16.08955,
      "OCV": -0.176192,
      "OCV_slope": -1.23e-05,
      "ocv_slope_lt_5mv_s": true,
      "ocv_potential_lt_1v": true,
      "stability_flags_pass": true,
      "raw_path": "data/public_corrosion_datasets/usbr_21019/raw/128757_2-e-p-1k-2-s_eis.csv",
      "accepted": true
    },
    {
      "row_id": "EIS29-128757-0046",
      "source_item_id": 128757,
      "sample_system": "2-E-P-1K-2-S",
      "replicate": 2,
      "condition_test": "HAR",
      "date": "2022-04-07",
      "Z_0.01": 674120800.0,
      "log10_Z_0.01": 8.828737727503515,
      "Phi_0.01": -23.34626,
      "OCV": -0.1291457,
      "OCV_slope": -3.88e-05,
      "ocv_slope_lt_5mv_s": true,
      "ocv_potential_lt_1v": true,
      "stability_flags_pass": true,
      "raw_path": "data/public_corrosion_datasets/usbr_21019/raw/128757_2-e-p-1k-2-s_eis.csv",
      "accepted": true
    },
    {
      "row_id": "EIS29-128757-0047",
      "source_item_id": 128757,
      "sample_system": "2-E-P-1K-2-S",
      "replicate": 2,
      "condition_test": "HAR",
      "date": "2022-04-18",
      "Z_0.01": 883311700.0,
      "log10_Z_0.01": 8.946113982969212,
      "Phi_0.01": -37.59427,
      "OCV": -0.1089031,
      "OCV_slope": -0.000254193,
      "ocv_slope_lt_5mv_s": true,
      "ocv_potential_lt_1v": true,
      "stability_flags_pass": true,
      "raw_path": "data/public_corrosion_datasets/usbr_21019/raw/128757_2-e-p-1k-2-s_eis.csv",
      "accepted": true
    },
    {
      "row_id": "EIS29-128757-0048",
      "source_item_id": 128757,
      "sample_system": "2-E-P-1K-2-S",
      "replicate": 2,
      "condition_test": "HAR",
      "date": "2022-09-06",
      "Z_0.01": 1244555000.0,
      "log10_Z_0.01": 9.095014093928704,
      "Phi_0.01": -54.2248,
      "OCV": -0.0930511,
      "OCV_slope": -0.000519626,
      "ocv_slope_lt_5mv_s": true,
      "ocv_potential_lt_1v": true,
      "stability_flags_pass": true,
      "raw_path": "data/public_corrosion_datasets/usbr_21019/raw/128757_2-e-p-1k-2-s_eis.csv",
      "accepted": true
    },
    {
      "row_id": "EIS29-128757-0049",
      "source_item_id": 128757,
      "sample_system": "2-E-P-1K-2-S",
      "replicate": 0,
      "condition_test": "PRO",
      "date": "2022-04-14",
      "Z_0.01": 27652160000.0,
      "log10_Z_0.01": 10.441729061117819,
      "Phi_0.01": -72.91433,
      "OCV": 3.057077,
      "OCV_slope": -0.010897996,
      "ocv_slope_lt_5mv_s": false,
      "ocv_potential_lt_1v": false,
      "stability_flags_pass": false,
      "raw_path": "data/public_corrosion_datasets/usbr_21019/raw/128757_2-e-p-1k-2-s_eis.csv",
      "accepted": true
    },
    {
      "row_id": "EIS29-128757-0050",
      "source_item_id": 128757,
      "sample_system": "2-E-P-1K-2-S",
      "replicate": 0,
      "condition_test": "PRO",
      "date": "2022-04-20",
      "Z_0.01": 17884780000.0,
      "log10_Z_0.01": 10.252483602277906,
      "Phi_0.01": -59.06453,
      "OCV": 1.105059,
      "OCV_slope": -0.003416795,
      "ocv_slope_lt_5mv_s": true,
      "ocv_potential_lt_1v": false,
      "stability_flags_pass": false,
      "raw_path": "data/public_corrosion_datasets/usbr_21019/raw/128757_2-e-p-1k-2-s_eis.csv",
      "accepted": true
    },
    {
      "row_id": "EIS29-128757-0051",
      "source_item_id": 128757,
      "sample_system": "2-E-P-1K-2-S",
      "replicate": 0,
      "condition_test": "PRO",
      "date": "2022-04-06",
      "Z_0.01": 20461460000.0,
      "log10_Z_0.01": 10.310936618981295,
      "Phi_0.01": -63.7669,
      "OCV": 0.3997,
      "OCV_slope": -0.000844748,
      "ocv_slope_lt_5mv_s": true,
      "ocv_potential_lt_1v": true,
      "stability_flags_pass": true,
      "raw_path": "data/public_corrosion_datasets/usbr_21019/raw/128757_2-e-p-1k-2-s_eis.csv",
      "accepted": true
    },
    {
      "row_id": "EIS29-128757-0052",
      "source_item_id": 128757,
      "sample_system": "2-E-P-1K-2-S",
      "replicate": 0,
      "condition_test": "PRO",
      "date": "2022-06-28",
      "Z_0.01": 18398310000.0,
      "log10_Z_0.01": 10.264777932173521,
      "Phi_0.01": -62.56753,
      "OCV": 0.0198625,
      "OCV_slope": -0.000153997,
      "ocv_slope_lt_5mv_s": true,
      "ocv_potential_lt_1v": true,
      "stability_flags_pass": true,
      "raw_path": "data/public_corrosion_datasets/usbr_21019/raw/128757_2-e-p-1k-2-s_eis.csv",
      "accepted": true
    },
    {
      "row_id": "EIS29-128757-0053",
      "source_item_id": 128757,
      "sample_system": "2-E-P-1K-2-S",
      "replicate": 0,
      "condition_test": "PRO",
      "date": "2022-09-12",
      "Z_0.01": 318156300.0,
      "log10_Z_0.01": 8.502640527377828,
      "Phi_0.01": -3.365037,
      "OCV": -0.2013808,
      "OCV_slope": -3.85e-05,
      "ocv_slope_lt_5mv_s": true,
      "ocv_potential_lt_1v": true,
      "stability_flags_pass": true,
      "raw_path": "data/public_corrosion_datasets/usbr_21019/raw/128757_2-e-p-1k-2-s_eis.csv",
      "accepted": true
    },
    {
      "row_id": "EIS29-128757-0054",
      "source_item_id": 128757,
      "sample_system": "2-E-P-1K-2-S",
      "replicate": 0,
      "condition_test": "PRO",
      "date": "2022-04-28",
      "Z_0.01": 26358960000.0,
      "log10_Z_0.01": 10.420928271052041,
      "Phi_0.01": -70.06324,
      "OCV": -0.4862605,
      "OCV_slope": -0.001376287,
      "ocv_slope_lt_5mv_s": true,
      "ocv_potential_lt_1v": true,
      "stability_flags_pass": true,
      "raw_path": "data/public_corrosion_datasets/usbr_21019/raw/128757_2-e-p-1k-2-s_eis.csv",
      "accepted": true
    },
    {
      "row_id": "EIS29-128757-0055",
      "source_item_id": 128757,
      "sample_system": "2-E-P-1K-2-S",
      "replicate": 0,
      "condition_test": "PRO",
      "date": "2022-10-21",
      "Z_0.01": 4610057000.0,
      "log10_Z_0.01": 9.663706295158072,
      "Phi_0.01": -25.22123,
      "OCV": -0.0737559,
      "OCV_slope": -0.001688713,
      "ocv_slope_lt_5mv_s": true,
      "ocv_potential_lt_1v": true,
      "stability_flags_pass": true,
      "raw_path": "data/public_corrosion_datasets/usbr_21019/raw/128757_2-e-p-1k-2-s_eis.csv",
      "accepted": true
    },
    {
      "row_id": "EIS29-128757-0056",
      "source_item_id": 128757,
      "sample_system": "2-E-P-1K-2-S",
      "replicate": 0,
      "condition_test": "PRO",
      "date": "2022-11-03",
      "Z_0.01": 7657615000.0,
      "log10_Z_0.01": 9.884093527645165,
      "Phi_0.01": -38.75346,
      "OCV": -0.1257082,
      "OCV_slope": 0.000527014,
      "ocv_slope_lt_5mv_s": true,
      "ocv_potential_lt_1v": true,
      "stability_flags_pass": true,
      "raw_path": "data/public_corrosion_datasets/usbr_21019/raw/128757_2-e-p-1k-2-s_eis.csv",
      "accepted": true
    },
    {
      "row_id": "EIS29-128762-0003",
      "source_item_id": 128762,
      "sample_system": "2-E-P-2K-2-S",
      "replicate": 0,
      "condition_test": "BOR",
      "date": "2022-04-14",
      "Z_0.01": 3550000000.0,
      "log10_Z_0.01": 9.550228353055093,
      "Phi_0.01": -40.54161,
      "OCV": -0.0307802,
      "OCV_slope": -0.00077298,
      "ocv_slope_lt_5mv_s": true,
      "ocv_potential_lt_1v": true,
      "stability_flags_pass": true,
      "raw_path": "data/public_corrosion_datasets/usbr_21019/raw/128762_2-e-p-2k-2-s_eis.csv",
      "accepted": true
    },
    {
      "row_id": "EIS29-128762-0004",
      "source_item_id": 128762,
      "sample_system": "2-E-P-2K-2-S",
      "replicate": 0,
      "condition_test": "BOR",
      "date": "2022-04-20",
      "Z_0.01": 2210000000.0,
      "log10_Z_0.01": 9.344392273685111,
      "Phi_0.01": -39.32455,
      "OCV": -0.0807658,
      "OCV_slope": -0.001193346,
      "ocv_slope_lt_5mv_s": true,
      "ocv_potential_lt_1v": true,
      "stability_flags_pass": true,
      "raw_path": "data/public_corrosion_datasets/usbr_21019/raw/128762_2-e-p-2k-2-s_eis.csv",
      "accepted": true
    },
    {
      "row_id": "EIS29-128762-0005",
      "source_item_id": 128762,
      "sample_system": "2-E-P-2K-2-S",
      "replicate": 0,
      "condition_test": "BOR",
      "date": "2022-06-28",
      "Z_0.01": 20300000000.0,
      "log10_Z_0.01": 10.307496037913213,
      "Phi_0.01": -82.30364,
      "OCV": 0.583624,
      "OCV_slope": 0.002530875,
      "ocv_slope_lt_5mv_s": true,
      "ocv_potential_lt_1v": true,
      "stability_flags_pass": true,
      "raw_path": "data/public_corrosion_datasets/usbr_21019/raw/128762_2-e-p-2k-2-s_eis.csv",
      "accepted": true
    },
    {
      "row_id": "EIS29-128762-0006",
      "source_item_id": 128762,
      "sample_system": "2-E-P-2K-2-S",
      "replicate": 0,
      "condition_test": "BOR",
      "date": "2022-09-13",
      "Z_0.01": 6960000000.0,
      "log10_Z_0.01": 9.842609239610562,
      "Phi_0.01": -57.42175,
      "OCV": 0.2964216,
      "OCV_slope": -0.002968034,
      "ocv_slope_lt_5mv_s": true,
      "ocv_potential_lt_1v": true,
      "stability_flags_pass": true,
      "raw_path": "data/public_corrosion_datasets/usbr_21019/raw/128762_2-e-p-2k-2-s_eis.csv",
      "accepted": true
    },
    {
      "row_id": "EIS29-128762-0007",
      "source_item_id": 128762,
      "sample_system": "2-E-P-2K-2-S",
      "replicate": 0,
      "condition_test": "BOR",
      "date": "2022-10-21",
      "Z_0.01": 6670000000.0,
      "log10_Z_0.01": 9.824125833916549,
      "Phi_0.01": -55.93979,
      "OCV": -2.371939,
      "OCV_slope": 0.012976086,
      "ocv_slope_lt_5mv_s": false,
      "ocv_potential_lt_1v": false,
      "stability_flags_pass": false,
      "raw_path": "data/public_corrosion_datasets/usbr_21019/raw/128762_2-e-p-2k-2-s_eis.csv",
      "accepted": true
    },
    {
      "row_id": "EIS29-128762-0008",
      "source_item_id": 128762,
      "sample_system": "2-E-P-2K-2-S",
      "replicate": 0,
      "condition_test": "BOR",
      "date": "2022-11-02",
      "Z_0.01": 4830000000.0,
      "log10_Z_0.01": 9.683947130751513,
      "Phi_0.01": -45.16409,
      "OCV": 0.0260779,
      "OCV_slope": -0.000311165,
      "ocv_slope_lt_5mv_s": true,
      "ocv_potential_lt_1v": true,
      "stability_flags_pass": true,
      "raw_path": "data/public_corrosion_datasets/usbr_21019/raw/128762_2-e-p-2k-2-s_eis.csv",
      "accepted": true
    },
    {
      "row_id": "EIS29-128762-0009",
      "source_item_id": 128762,
      "sample_system": "2-E-P-2K-2-S",
      "replicate": 0,
      "condition_test": "BOR",
      "date": "2022-11-03",
      "Z_0.01": 5550000000.0,
      "log10_Z_0.01": 9.744292983122676,
      "Phi_0.01": -51.51038,
      "OCV": -0.0911445,
      "OCV_slope": 0.00116088,
      "ocv_slope_lt_5mv_s": true,
      "ocv_potential_lt_1v": true,
      "stability_flags_pass": true,
      "raw_path": "data/public_corrosion_datasets/usbr_21019/raw/128762_2-e-p-2k-2-s_eis.csv",
      "accepted": true
    },
    {
      "row_id": "EIS29-128762-0010",
      "source_item_id": 128762,
      "sample_system": "2-E-P-2K-2-S",
      "replicate": 0,
      "condition_test": "BOR",
      "date": "2022-04-28",
      "Z_0.01": 6460000000.0,
      "log10_Z_0.01": 9.810232517995084,
      "Phi_0.01": -51.5479,
      "OCV": -0.0889403,
      "OCV_slope": -0.000676793,
      "ocv_slope_lt_5mv_s": true,
      "ocv_potential_lt_1v": true,
      "stability_flags_pass": true,
      "raw_path": "data/public_corrosion_datasets/usbr_21019/raw/128762_2-e-p-2k-2-s_eis.csv",
      "accepted": true
    },
    {
      "row_id": "EIS29-128762-0011",
      "source_item_id": 128762,
      "sample_system": "2-E-P-2K-2-S",
      "replicate": 0,
      "condition_test": "BOR",
      "date": "2022-04-06",
      "Z_0.01": 15400000000.0,
      "log10_Z_0.01": 10.187520720836464,
      "Phi_0.01": -75.66705,
      "OCV": -0.8456049,
      "OCV_slope": 0.000476449,
      "ocv_slope_lt_5mv_s": true,
      "ocv_potential_lt_1v": true,
      "stability_flags_pass": true,
      "raw_path": "data/public_corrosion_datasets/usbr_21019/raw/128762_2-e-p-2k-2-s_eis.csv",
      "accepted": true
    },
    {
      "row_id": "EIS29-128762-0012",
      "source_item_id": 128762,
      "sample_system": "2-E-P-2K-2-S",
      "replicate": 5,
      "condition_test": "DI",
      "date": "2022-11-01",
      "Z_0.01": 370000000.0,
      "log10_Z_0.01": 8.568201724066995,
      "Phi_0.01": -17.22775,
      "OCV": -0.1287519,
      "OCV_slope": 3.16e-06,
      "ocv_slope_lt_5mv_s": true,
      "ocv_potential_lt_1v": true,
      "stability_flags_pass": true,
      "raw_path": "data/public_corrosion_datasets/usbr_21019/raw/128762_2-e-p-2k-2-s_eis.csv",
      "accepted": true
    },
    {
      "row_id": "EIS29-128762-0013",
      "source_item_id": 128762,
      "sample_system": "2-E-P-2K-2-S",
      "replicate": 5,
      "condition_test": "DI",
      "date": "2022-04-01",
      "Z_0.01": 1580000000.0,
      "log10_Z_0.01": 9.198657086954423,
      "Phi_0.01": -31.13741,
      "OCV": -0.0197013,
      "OCV_slope": -0.000154549,
      "ocv_slope_lt_5mv_s": true,
      "ocv_potential_lt_1v": true,
      "stability_flags_pass": true,
      "raw_path": "data/public_corrosion_datasets/usbr_21019/raw/128762_2-e-p-2k-2-s_eis.csv",
      "accepted": true
    },
    {
      "row_id": "EIS29-128762-0014",
      "source_item_id": 128762,
      "sample_system": "2-E-P-2K-2-S",
      "replicate": 5,
      "condition_test": "DI",
