Repository: neverhuman/mvp20-split

# amphora-public-corrosion-benchmark

Rights-bound public corrosion/EIS benchmark ingestion and locked evaluation.

CLI:

```bash
rtk cargo run --release --locked -- data acquire --module amphora-public-corrosion-benchmark
rtk cargo run --release --locked -- data build --module amphora-public-corrosion-benchmark
rtk cargo run --release --locked -- benchmark lock --module amphora-public-corrosion-benchmark
rtk cargo run --release --locked -- benchmark run --locked --module amphora-public-corrosion-benchmark
rtk cargo run --release --locked -- benchmark replay --module amphora-public-corrosion-benchmark
```

The native contract treats existing USBR values as single-frequency

File: amphora-public-corrosion-benchmark/reference/mvp20/out/v5_epoch29_unseen_benchmark.json
{
  "absolute_lift_pp": 0.0,
  "artifact_version": "v5_epoch29-unseen-benchmark.v1",
  "baseline_metrics": {
    "latest_impedance": {
      "accuracy": 0.666667,
      "balanced_accuracy": 0.666667,
      "confidence_interval_95": {
        "lower": 0.299993,
        "method": "wilson_95",
        "upper": 0.903229
      },
      "n": 6
    },
    "majority_label": {
      "accuracy": 0.0,
      "balanced_accuracy": 0.0,
      "confidence_interval_95": {
        "lower": 0.0,
        "method": "wilson_95",
        "upper": 0.390334
      },
      "n": 6
    }
  },
  "baseline_value": 0.666667,
  "benchmark_type": "GROUPED_UNSEEN_PUBLIC_SYSTEMS",
  "claim_boundary": "Public benchmark/model-readiness only; labels cannot validate a formulation candidate or replace owned wet-lab evidence.",
  "feature_generation_version": "mvp20.29-public-eis-features.v1",
  "feature_table_sha256": "58082a5356a51f74cf38fe5175de18435995de998ac23473437ffa19623059c4",
  "folds": {
    "baseline_latest_impedance": {
      "accuracy": 0.666667,
      "balanced_accuracy": 0.666667,
      "confidence_interval_95": {
        "lower": 0.299993,
        "method": "wilson_95",
        "upper": 0.903229
      },
      "folds": [
        {
          "actual_label": "higher_endpoint_risk",
          "correct": true,
          "held_out_system": "2-E-P-1K-2-S",
          "predicted_label": "higher_endpoint_risk",
          "score": 0.90399782154,
          "threshold_from_training_fold": 0.657397837488
        },
        {
          "actual_label": "higher_endpoint_risk",
          "correct": true,
          "held_out_system": "2-E-P-2K-2-S",
          "predicted_label": "higher_endpoint_risk",
          "score": 0.790039121381,
          "threshold_from_training_fold": 0.657397837488
        },
        {
          "actual_label": "lower_endpoint_risk",
          "correct": true,
          "held_out_system": "2-Z-P-1K-2-S",
          "predicted_label": "lower_endpoint_risk",
          "score": 0.657397837488,
          "threshold_from_training_fold": 0.790039121381
        },
        {
          "actual_label": "lower_endpoint_risk",
          "correct": false,
          "held_out_system": "2-Z-P-2K-2-S",
          "predicted_label": "higher_endpoint_risk",
          "score": 1.0,
          "threshold_from_training_fold": 0.727211749658
        },
        {
          "actual_label": "lower_endpoint_risk",
          "correct": true,
          "held_out_system": "3-D-P-2K-2-S",
          "predicted_label": "lower_endpoint_risk",
          "score": 0.0,
          "threshold_from_training_fold": 0.73584013133
        },
        {
          "actual_label": "higher_endpoint_risk",
          "correct": false,
          "held_out_system": "3-Z-P-2K-2-S",
          "predicted_label": "lower_endpoint_risk",
          "score": 0.205174958345,
          "threshold_from_training_fold": 0.790039121381
        }
      ],
      "n": 6
    },
    "baseline_majority_label": {
      "accuracy": 0.0,
      "balanced_accuracy": 0.0,
      "confidence_interval_95": {
        "lower": 0.0,
        "method": "wilson_95",
        "upper": 0.390334
      },
      "folds": [
        {
          "actual_label": "higher_endpoint_risk",
          "correct": false,
          "held_out_system": "2-E-P-1K-2-S",
          "predicted_label": "lower_endpoint_risk"
        },
        {
          "actual_label": "higher_endpoint_risk",
          "correct": false,
          "held_out_system": "2-E-P-2K-2-S",
          "predicted_label": "lower_endpoint_risk"
        },
        {
          "actual_label": "lower_endpoint_risk",
          "correct": false,
          "held_out_system": "2-Z-P-1K-2-S",
          "predicted_label": "higher_endpoint_risk"
        },
        {
          "actual_label": "lower_endpoint_risk",
          "correct": false,
          "held_out_system": "2-Z-P-2K-2-S",
          "predicted_label": "higher_endpoint_risk"
        },
        {
          "actual_label": "lower_endpoint_risk",
          "correct": false,
          "held_out_system": "3-D-P-2K-2-S",
          "predicted_label": "higher_endpoint_risk"
        },
        {
          "actual_label": "higher_endpoint_risk",
          "correct": false,
          "held_out_system": "3-Z-P-2K-2-S",
          "predicted_label": "lower_endpoint_risk"
        }
      ],
      "n": 6
    },
    "primary": {
      "accuracy": 0.666667,
      "balanced_accuracy": 0.666667,
      "confidence_interval_95": {
        "lower": 0.299993,
        "method": "wilson_95",
        "upper": 0.903229
      },
      "folds": [
        {
          "actual_label": "higher_endpoint_risk",
          "correct": true,
          "feature_scaling_from_training_fold": {
            "degradation_slope_risk": {
              "invert": false,
              "max": 0.0034906679692440967,
              "min": 0.0010771271285202081
            },
            "latest_log10_Z_0.01": {
              "invert": true,
              "max": 10.462191948481333,
              "min": 8.830296751125731
            },
            "replicate_variance_risk": {
              "invert": false,
              "max": 0.3497224710264666,
              "min": 0.013478548980491167
            }
          },
          "held_out_system": "2-E-P-1K-2-S",
          "predicted_label": "higher_endpoint_risk",
          "score": 0.704448477073,
          "threshold_from_training_fold": 0.46840900961
        },
        {
          "actual_label": "higher_endpoint_risk",
          "correct": true,
          "feature_scaling_from_training_fold": {
            "degradation_slope_risk": {
              "invert": false,
              "max": 0.0034906679692440967,
              "min": 0.0010771271285202081
            },
            "latest_log10_Z_0.01": {
              "invert": true,
              "max": 10.462191948481333,
              "min": 8.830296751125731
            },
            "replicate_variance_risk": {
              "invert": false,
              "max": 0.6155578804171491,
              "min": 0.013478548980491167
            }
          },
          "held_out_system": "2-E-P-2K-2-S",
          "predicted_label": "higher_endpoint_risk",
          "score": 0.450412630173,
          "threshold_from_training_fold": 0.450312818747
        },
        {
          "actual_label": "lower_endpoint_risk",
          "correct": true,
          "feature_scaling_from_training_fold": {
            "degradation_slope_risk": {
              "invert": false,
              "max": 0.0034906679692440967,
              "min": 0.0014265878456469273
            },
            "latest_log10_Z_0.01": {
              "invert": true,
              "max": 10.462191948481333,
              "min": 8.830296751125731
            },
            "replicate_variance_risk": {
              "invert": false,
              "max": 0.6155578804171491,
              "min": 0.013478548980491167
            }
          },
          "held_out_system": "2-Z-P-1K-2-S",
          "predicted_label": "lower_endpoint_risk",
          "score": 0.399623626841,
          "threshold_from_training_fold": 0.450312818747
        },
        {
          "actual_label": "lower_endpoint_risk",
          "correct": false,
          "feature_scaling_from_training_fold": {
            "degradation_slope_risk": {
              "invert": false,
              "max": 0.0034906679692440967,
              "min": 0.0010771271285202081
            },
            "latest_log10_Z_0.01": {
              "invert": true,
              "max": 10.462191948481333,
              "min": 8.98696224509104
            },
            "replicate_variance_risk": {
              "invert": false,
              "max": 0.6155578804171491,
              "min": 0.013478548980491167
            }
          },
          "held_out_system": "2-Z-P-2K-2-S",
          "predicted_label": "higher_endpoint_risk",
          "score": 0.637843063461,
          "threshold_from_training_fold": 0.459464214745
        },
        {
          "actual_label": "lower_endpoint_risk",
          "correct": true,
          "feature_scaling_from_training_fold": {
            "degradation_slope_risk": {
              "invert": false,
              "max": 0.0034906679692440967,
              "min": 0.0010771271285202081
            },
            "latest_log10_Z_0.01": {
              "invert": true,
              "max": 10.127367919341216,
              "min": 8.830296751125731
            },
            "replicate_variance_risk": {
              "invert": false,
              "max": 0.6155578804171491,
              "min": 0.12768725947760995
            }
          },
          "held_out_system": "3-D-P-2K-2-S",
          "predicted_label": "lower_endpoint_risk",
          "score": 0.237390053379,
          "threshold_from_training_fold": 0.404886198124
        },
        {
          "actual_label": "higher_endpoint_risk",
          "correct": false,
          "feature_scaling_from_training_fold": {
            "degradation_slope_risk": {
              "invert": false,
              "max": 0.0027608058821616973,
              "min": 0.0010771271285202081
            },
            "latest_log10_Z_0.01": {
              "invert": true,
              "max": 10.462191948481333,
              "min": 8.830296751125731
            },
            "replicate_variance_risk": {
              "invert": false,
              "max": 0.6155578804171491,
              "min": 0.013478548980491167
            }
          },
          "held_out_system": "3-Z-P-2K-2-S",
          "predicted_label": "lower_endpoint_risk",
          "score": 0.450312818747,
          "threshold_from_training_fold": 0.462965854231
        }
      ],
      "n": 6
    }
  },
  "group_count": 6,
  "model_card_reference": "reference/mvp20/out/v5_epoch29_corrosion_benchmark_model_card.json",
  "primary_metric": "held_out_accuracy",
  "primary_model": "interpretable_eis_risk_score",
  "primary_value": 0.666667,
  "promotion_policy": {
    "minimum_independent_systems": 10,
    "must_strictly_beat_both_baselines": true
  },
  "promotion_status": "NOT_PROMOTED",
  "sample_count": 6,
  "schema": "amphora.unseen_benchmark.v1",
  "schema_version": "amphora.unseen_benchmark.v1",
  "source_hashes": {
    "manifest_path": "reference/mvp20/out/v5_epoch29_public_corrosion_dataset_manifest.json",
    "manifest_sha256": "b59bc8fff1b65e287945e52b19f4849f252e018b62e9626bed0814584f3d9a5a",
    "raw_file_sha256": {
      "data/public_corrosion_datasets/usbr_21019/raw/128757_2-e-p-1k-2-s_eis.csv": "da169b07c55bcd33255c69396df63783988e548ee57d752ce66dc421e760f39f",
      "data/public_corrosion_datasets/usbr_21019/raw/128758_2-e-p-1k-2-s_erosion.csv": "c72f611d6eea10598dc705c621c161ab86f94ab9f3cf0001787f98966743b16a",
      "data/public_corrosion_datasets/usbr_21019/raw/128759_2-e-p-1k-2-s_impact.csv": "d319386d740e5def9db8a53591731a2e756e6ad21763a1f13aba63e8c20716a1",
      "data/public_corrosion_datasets/usbr_21019/raw/128760_2-e-p-1k-2-s_rust_creep.csv": "cb60d286a24ccac45de33858c5183aa5880a8f28862ca05c9195070cf9340e0a",
      "data/public_corrosion_datasets/usbr_21019/raw/128761_2-e-p-1k-2-s_wet_dry_adhesion.csv": "db5667c619b03afca704f062e8b64e766219f24837038dde50548c88e7ff0995",
      "data/public_corrosion_datasets/usbr_21019/raw/128762_2-e-p-2k-2-s_eis.csv": "a2e49c9dfdb28b839330318c2f6df52efe96b0e100666ec4f5d3b56fac6340ba",
      "data/public_corrosion_datasets/usbr_21019/raw/128763_2-e-p-2k-2-s_erosion.csv": "6ae2777bf20721935ecf83d74f973304374919e25170c5fefeb1b6741c409657",
      "data/public_corrosion_datasets/usbr_21019/raw/128764_2-e-p-2k-2-s_impact.csv": "cba0d127347507e2fce6a6dd8e7ddd8bb9872944246a464ed285ec0f34272f36",
      "data/public_corrosion_datasets/usbr_21019/raw/128765_2-e-p-2k-2-s_rust_creep.csv": "d35bb0bde029f2dcb9e1dea56cdf2c7a8631c974dc72ad6ef3c377e112554735",
      "data/public_corrosion_datasets/usbr_21019/raw/128766_2-e-p-2k-2-s_wet_dry_adhesion.csv": "673129010365ef3984c2e2a287ff14b1c9d315d9107e446cc86e367d10ab1b42",
      "data/public_corrosion_datasets/usbr_21019/raw/128767_2-z-p-1k-2-s_eis.csv": "bac1b0d18bcd5e74151c7282c7e42bc4d754edcc3c5ae9e0c76507a7709b351b",
      "data/public_corrosion_datasets/usbr_21019/raw/128768_2-z-p-1k-2-s_erosion.csv": "2d17de08d48b96921874302e746f6a024c22b3708c935273a8112252f7de3f11",
      "data/public_corrosion_datasets/usbr_21019/raw/128769_2-z-p-1k-2-s_impact.csv": "b3580e3f7ea033d52e082526517002b4c6b9e03eeb68e6b783363091255b1c86",
      "data/public_corrosion_datasets/usbr_21019/raw/128770_2-z-p-1k-2-s_rust_creep.csv": "0846612c294259b30822fde128648962a019a19ff89fdf15daca7a41f945d89a",
      "data/public_corrosion_datasets/usbr_21019/raw/128771_2-z-p-1k-2-s_wet_dry_adhesion.csv": "716904a260db91ea3b3d4395fa66d3f08e2466433b6e10047a1bb0e5797609d8",
      "data/public_corrosion_datasets/usbr_21019/raw/128772_2-z-p-2k-2-s_eis.csv": "5544e142a47fa9314262b249de8d47541b87f7e7fddf86414b3eabb53f6d4525",
      "data/public_corrosion_datasets/usbr_21019/raw/128773_2-z-p-2k-2-s_erosion.csv": "ff17e7606af558480b067ca067d69c3f0651dbc2f1c7d5593726d917a7179424",
      "data/public_corrosion_datasets/usbr_21019/raw/128774_2-z-p-2k-2-s_impact.csv": "5e6b2f93d87e182bdf5b9c905bd43ce405c92a1c865e4f7a7449f6f594056a96",
      "data/public_corrosion_datasets/usbr_21019/raw/128775_2-z-p-2k-2-s_rust_creep.csv": "7e562fea6325ce865188e6a5321ff78dbd35b36443c7bb586059eeee7e3e1446",
      "data/public_corrosion_datasets/usbr_21019/raw/128776_2-z-p-2k-2-s_wet_dry_adhesion.csv": "1d69b9371aa99b72b2d24da151023f1f9822607fd7f9002c65f5acc29478efe5",
      "data/public_corrosion_datasets/usbr_21019/raw/128777_3-d-p-2k-2-s_eis.csv": "2cd236bb9fdb03f6ae49025de37f0a0f37b1f326918c948f651066a6b0be92cf",
      "data/public_corrosion_datasets/usbr_21019/raw/128778_3-d-p-2k-2-s_erosion.csv": "bec75f2d7330c51b7ea2a8949c8db60ff92948bf3bce10d467a527e53dfa5d73",
      "data/public_corrosion_datasets/usbr_21019/raw/128780_3-d-p-2k-2-s_impact.csv": "edecd4849f1c610c5cf107d76bb852da6013d8d15352672112b9b1adc09e78fa",
      "data/public_corrosion_datasets/usbr_21019/raw/128781_3-d-p-2k-2-s_rust_creep.csv": "6ddc24c7f8e5ebdbb28e8888e4dc38f5f58cc51310323a2c125e059cdede8a93",
      "data/public_corrosion_datasets/usbr_21019/raw/128782_3-d-p-2k-2-s_wet_dry_adhesion.csv": "f05baa3cfa3e94bd6ad734d777b5934c67530f30d0d27139ded712e3840a062d",
      "data/public_corrosion_datasets/usbr_21019/raw/128783_3-z-p-2k-2-s_eis.csv": "f423a904e7cee65beb2078097ba3909d487b2a61147d27c6c0db110bf52cd311",
      "data/public_corrosion_datasets/usbr_21019/raw/128785_3-z-p-2k-2-s_erosion.csv": "6ecc53e3b62a05c5b819cb7a6710c8b5cd3be92f414ea0742dceb7b8b15a17f9",
      "data/public_corrosion_datasets/usbr_21019/raw/128786_3-z-p-2k-2-s_impact.csv": "1fa8be3d29843f163e94a28fe991a1527c4669b879981d980563777481800531",
      "data/public_corrosion_datasets/usbr_21019/raw/128787_3-z-p-2k-2-s_rust_creep.csv": "991d3754dd64fd3c270ca0ae03c52316b2696eb141b41f956958b15aec73b50f",
      "data/public_corrosion_datasets/usbr_21019/raw/128788_3-z-p-2k-2-s_wet_dry_adhesion.csv": "b22fdbebd467a22c040885c1531d757585bad5cfdc8fac5b0ccc968b1f07b5b4"
    }
  },
  "split_policy": "leave_one_coating_system_out; all EIS and endpoint rows stay within sample_system groups"
}

File: amphora-public-corrosion-benchmark/reference/mvp20/out/v5_epoch29_public_eis_feature_table.json (part 2 of 15)
{
      "date": "2022-04-13",
      "Z_0.01": 1860000000.0,
      "log10_Z_0.01": 9.269512944217917,
      "Phi_0.01": -16.75098,
      "OCV": -0.0311904,
      "OCV_slope": -0.000622979,
      "ocv_slope_lt_5mv_s": true,
      "ocv_potential_lt_1v": true,
      "stability_flags_pass": true,
      "raw_path": "data/public_corrosion_datasets/usbr_21019/raw/128762_2-e-p-2k-2-s_eis.csv",
      "accepted": true
    },
    {
      "row_id": "EIS29-128762-0015",
      "source_item_id": 128762,
      "sample_system": "2-E-P-2K-2-S",
      "replicate": 5,
      "condition_test": "DI",
      "date": "2022-04-25",
      "Z_0.01": 724000000.0,
      "log10_Z_0.01": 8.859738566197146,
      "Phi_0.01": -30.94149,
      "OCV": -0.0446617,
      "OCV_slope": -0.000586235,
      "ocv_slope_lt_5mv_s": true,
      "ocv_potential_lt_1v": true,
      "stability_flags_pass": true,
      "raw_path": "data/public_corrosion_datasets/usbr_21019/raw/128762_2-e-p-2k-2-s_eis.csv",
      "accepted": true
    },
    {
      "row_id": "EIS29-128762-0016",
      "source_item_id": 128762,
      "sample_system": "2-E-P-2K-2-S",
      "replicate": 5,
      "condition_test": "DI",
      "date": "2022-04-04",
      "Z_0.01": 1160000000.0,
      "log10_Z_0.01": 9.064457989226918,
      "Phi_0.01": -35.36524,
      "OCV": 0.0140037,
      "OCV_slope": -0.000644886,
      "ocv_slope_lt_5mv_s": true,
      "ocv_potential_lt_1v": true,
      "stability_flags_pass": true,
      "raw_path": "data/public_corrosion_datasets/usbr_21019/raw/128762_2-e-p-2k-2-s_eis.csv",
      "accepted": true
    },
    {
      "row_id": "EIS29-128762-0017",
      "source_item_id": 128762,
      "sample_system": "2-E-P-2K-2-S",
      "replicate": 5,
      "condition_test": "DI",
      "date": "2022-06-27",
      "Z_0.01": 796000000.0,
      "log10_Z_0.01": 8.900913067737669,
      "Phi_0.01": -26.5592,
      "OCV": -0.0743561,
      "OCV_slope": -0.000113617,
      "ocv_slope_lt_5mv_s": true,
      "ocv_potential_lt_1v": true,
      "stability_flags_pass": true,
      "raw_path": "data/public_corrosion_datasets/usbr_21019/raw/128762_2-e-p-2k-2-s_eis.csv",
      "accepted": true
    },
    {
      "row_id": "EIS29-128762-0018",
      "source_item_id": 128762,
      "sample_system": "2-E-P-2K-2-S",
      "replicate": 5,
      "condition_test": "DI",
      "date": "2022-07-27",
      "Z_0.01": 629000000.0,
      "log10_Z_0.01": 8.798650645445269,
      "Phi_0.01": -22.31337,
      "OCV": -0.1282877,
      "OCV_slope": -4.74e-05,
      "ocv_slope_lt_5mv_s": true,
      "ocv_potential_lt_1v": true,
      "stability_flags_pass": true,
      "raw_path": "data/public_corrosion_datasets/usbr_21019/raw/128762_2-e-p-2k-2-s_eis.csv",
      "accepted": true
    },
    {
      "row_id": "EIS29-128762-0019",
      "source_item_id": 128762,
      "sample_system": "2-E-P-2K-2-S",
      "replicate": 5,
      "condition_test": "DI",
      "date": "2022-09-07",
      "Z_0.01": 679000000.0,
      "log10_Z_0.01": 8.831869774280502,
      "Phi_0.01": -21.76839,
      "OCV": -0.0853723,
      "OCV_slope": -6.35e-05,
      "ocv_slope_lt_5mv_s": true,
      "ocv_potential_lt_1v": true,
      "stability_flags_pass": true,
      "raw_path": "data/public_corrosion_datasets/usbr_21019/raw/128762_2-e-p-2k-2-s_eis.csv",
      "accepted": true
    },
    {
      "row_id": "EIS29-128762-0020",
      "source_item_id": 128762,
      "sample_system": "2-E-P-2K-2-S",
      "replicate": 5,
      "condition_test": "DI",
      "date": "2022-04-19",
      "Z_0.01": 823000000.0,
      "log10_Z_0.01": 8.91539983521227,
      "Phi_0.01": -30.95129,
      "OCV": -0.0086775,
      "OCV_slope": -0.000131584,
      "ocv_slope_lt_5mv_s": true,
      "ocv_potential_lt_1v": true,
      "stability_flags_pass": true,
      "raw_path": "data/public_corrosion_datasets/usbr_21019/raw/128762_2-e-p-2k-2-s_eis.csv",
      "accepted": true
    },
    {
      "row_id": "EIS29-128762-0021",
      "source_item_id": 128762,
      "sample_system": "2-E-P-2K-2-S",
      "replicate": 6,
      "condition_test": "DI",
      "date": "2022-11-01",
      "Z_0.01": 735000000.0,
      "log10_Z_0.01": 8.866287339084195,
      "Phi_0.01": -34.90107,
      "OCV": -0.1215294,
      "OCV_slope": 7.41e-05,
      "ocv_slope_lt_5mv_s": true,
      "ocv_potential_lt_1v": true,
      "stability_flags_pass": true,
      "raw_path": "data/public_corrosion_datasets/usbr_21019/raw/128762_2-e-p-2k-2-s_eis.csv",
      "accepted": true
    },
    {
      "row_id": "EIS29-128762-0022",
      "source_item_id": 128762,
      "sample_system": "2-E-P-2K-2-S",
      "replicate": 6,
      "condition_test": "DI",
      "date": "2022-04-01",
      "Z_0.01": 709000000.0,
      "log10_Z_0.01": 8.850646235183067,
      "Phi_0.01": -15.30309,
      "OCV": -0.0144765,
      "OCV_slope": -2.17e-05,
      "ocv_slope_lt_5mv_s": true,
      "ocv_potential_lt_1v": true,
      "stability_flags_pass": true,
      "raw_path": "data/public_corrosion_datasets/usbr_21019/raw/128762_2-e-p-2k-2-s_eis.csv",
      "accepted": true
    },
    {
      "row_id": "EIS29-128762-0023",
      "source_item_id": 128762,
      "sample_system": "2-E-P-2K-2-S",
      "replicate": 6,
      "condition_test": "DI",
      "date": "2022-04-14",
      "Z_0.01": 539000000.0,
      "log10_Z_0.01": 8.73158876518674,
      "Phi_0.01": -27.25886,
      "OCV": -0.1053295,
      "OCV_slope": -0.000312323,
      "ocv_slope_lt_5mv_s": true,
      "ocv_potential_lt_1v": true,
      "stability_flags_pass": true,
      "raw_path": "data/public_corrosion_datasets/usbr_21019/raw/128762_2-e-p-2k-2-s_eis.csv",
      "accepted": true
    },
    {
      "row_id": "EIS29-128762-0024",
      "source_item_id": 128762,
      "sample_system": "2-E-P-2K-2-S",
      "replicate": 6,
      "condition_test": "DI",
      "date": "2022-04-25",
      "Z_0.01": 528000000.0,
      "log10_Z_0.01": 8.722633922533813,
      "Phi_0.01": -27.7398,
      "OCV": -0.0619163,
      "OCV_slope": -0.000156164,
      "ocv_slope_lt_5mv_s": true,
      "ocv_potential_lt_1v": true,
      "stability_flags_pass": true,
      "raw_path": "data/public_corrosion_datasets/usbr_21019/raw/128762_2-e-p-2k-2-s_eis.csv",
      "accepted": true
    },
    {
      "row_id": "EIS29-128762-0025",
      "source_item_id": 128762,
      "sample_system": "2-E-P-2K-2-S",
      "replicate": 6,
      "condition_test": "DI",
      "date": "2022-04-04",
      "Z_0.01": 379000000.0,
      "log10_Z_0.01": 8.578639209968072,
      "Phi_0.01": -16.33618,
      "OCV": -0.1251489,
      "OCV_slope": -1.12e-05,
      "ocv_slope_lt_5mv_s": true,
      "ocv_potential_lt_1v": true,
      "stability_flags_pass": true,
      "raw_path": "data/public_corrosion_datasets/usbr_21019/raw/128762_2-e-p-2k-2-s_eis.csv",
      "accepted": true
    },
    {
      "row_id": "EIS29-128762-0026",
      "source_item_id": 128762,
      "sample_system": "2-E-P-2K-2-S",
      "replicate": 6,
      "condition_test": "DI",
      "date": "2022-06-27",
      "Z_0.01": 553000000.0,
      "log10_Z_0.01": 8.742725131304699,
      "Phi_0.01": -29.76603,
      "OCV": -0.0977307,
      "OCV_slope": -3.27e-05,
      "ocv_slope_lt_5mv_s": true,
      "ocv_potential_lt_1v": true,
      "stability_flags_pass": true,
      "raw_path": "data/public_corrosion_datasets/usbr_21019/raw/128762_2-e-p-2k-2-s_eis.csv",
      "accepted": true
    },
    {
      "row_id": "EIS29-128762-0027",
      "source_item_id": 128762,
      "sample_system": "2-E-P-2K-2-S",
      "replicate": 6,
      "condition_test": "DI",
      "date": "2022-07-27",
      "Z_0.01": 591000000.0,
      "log10_Z_0.01": 8.771587480881255,
      "Phi_0.01": -30.56997,
      "OCV": -0.1159127,
      "OCV_slope": -3.36e-06,
      "ocv_slope_lt_5mv_s": true,
      "ocv_potential_lt_1v": true,
      "stability_flags_pass": true,
      "raw_path": "data/public_corrosion_datasets/usbr_21019/raw/128762_2-e-p-2k-2-s_eis.csv",
      "accepted": true
    },
    {
      "row_id": "EIS29-128762-0028",
      "source_item_id": 128762,
      "sample_system": "2-E-P-2K-2-S",
      "replicate": 6,
      "condition_test": "DI",
      "date": "2022-09-07",
      "Z_0.01": 271000000.0,
      "log10_Z_0.01": 8.432969290874405,
      "Phi_0.01": -31.80364,
      "OCV": -0.1074657,
      "OCV_slope": -0.000125123,
      "ocv_slope_lt_5mv_s": true,
      "ocv_potential_lt_1v": true,
      "stability_flags_pass": true,
      "raw_path": "data/public_corrosion_datasets/usbr_21019/raw/128762_2-e-p-2k-2-s_eis.csv",
      "accepted": true
    },
    {
      "row_id": "EIS29-128762-0029",
      "source_item_id": 128762,
      "sample_system": "2-E-P-2K-2-S",
      "replicate": 6,
      "condition_test": "DI",
      "date": "2022-04-19",
      "Z_0.01": 479000000.0,
      "log10_Z_0.01": 8.680335513414564,
      "Phi_0.01": -25.82286,
      "OCV": -0.0695083,
      "OCV_slope": -1.7e-05,
      "ocv_slope_lt_5mv_s": true,
      "ocv_potential_lt_1v": true,
      "stability_flags_pass": true,
      "raw_path": "data/public_corrosion_datasets/usbr_21019/raw/128762_2-e-p-2k-2-s_eis.csv",
      "accepted": true
    },
    {
      "row_id": "EIS29-128762-0030",
      "source_item_id": 128762,
      "sample_system": "2-E-P-2K-2-S",
      "replicate": 1,
      "condition_test": "HAR",
      "date": "2022-07-25",
      "Z_0.01": 257000000.0,
      "log10_Z_0.01": 8.409933123331294,
      "Phi_0.01": -21.544,
      "OCV": -0.0868558,
      "OCV_slope": -0.000124405,
      "ocv_slope_lt_5mv_s": true,
      "ocv_potential_lt_1v": true,
      "stability_flags_pass": true,
      "raw_path": "data/public_corrosion_datasets/usbr_21019/raw/128762_2-e-p-2k-2-s_eis.csv",
      "accepted": true
    },
    {
      "row_id": "EIS29-128762-0031",
      "source_item_id": 128762,
      "sample_system": "2-E-P-2K-2-S",
      "replicate": 1,
      "condition_test": "HAR",
      "date": "2022-10-31",
      "Z_0.01": 402000000.0,
      "log10_Z_0.01": 8.60422605308447,
      "Phi_0.01": -36.65356,
      "OCV": -0.1373106,
      "OCV_slope": 0.00046813,
      "ocv_slope_lt_5mv_s": true,
      "ocv_potential_lt_1v": true,
      "stability_flags_pass": true,
      "raw_path": "data/public_corrosion_datasets/usbr_21019/raw/128762_2-e-p-2k-2-s_eis.csv",
      "accepted": true
    },
    {
      "row_id": "EIS29-128762-0032",
      "source_item_id": 128762,
      "sample_system": "2-E-P-2K-2-S",
      "replicate": 1,
      "condition_test": "HAR",
      "date": "2022-03-31",
      "Z_0.01": 2080000000.0,
      "log10_Z_0.01": 9.318063334962762,
      "Phi_0.01": -22.00155,
      "OCV": -0.0641171,
      "OCV_slope": -0.000207284,
      "ocv_slope_lt_5mv_s": true,
      "ocv_potential_lt_1v": true,
      "stability_flags_pass": true,
      "raw_path": "data/public_corrosion_datasets/usbr_21019/raw/128762_2-e-p-2k-2-s_eis.csv",
      "accepted": true
    },
    {
      "row_id": "EIS29-128762-0033",
      "source_item_id": 128762,
      "sample_system": "2-E-P-2K-2-S",
      "replicate": 1,
      "condition_test": "HAR",
      "date": "2022-04-11",
      "Z_0.01": 453000000.0,
      "log10_Z_0.01": 8.656098202012831,
      "Phi_0.01": -24.78352,
      "OCV": -0.0940859,
      "OCV_slope": -1.79e-05,
      "ocv_slope_lt_5mv_s": true,
      "ocv_potential_lt_1v": true,
      "stability_flags_pass": true,
      "raw_path": "data/public_corrosion_datasets/usbr_21019/raw/128762_2-e-p-2k-2-s_eis.csv",
      "accepted": true
    },
    {
      "row_id": "EIS29-128762-0034",
      "source_item_id": 128762,
      "sample_system": "2-E-P-2K-2-S",
      "replicate": 1,
      "condition_test": "HAR",
      "date": "2022-04-27",
      "Z_0.01": 503000000.0,
      "log10_Z_0.01": 8.701567985055927,
      "Phi_0.01": -29.89739,
      "OCV": -0.0954147,
      "OCV_slope": -6.68e-05,
      "ocv_slope_lt_5mv_s": true,
      "ocv_potential_lt_1v": true,
      "stability_flags_pass": true,
      "raw_path": "data/public_corrosion_datasets/usbr_21019/raw/128762_2-e-p-2k-2-s_eis.csv",
      "accepted": true
    },
    {
      "row_id": "EIS29-128762-0035",
      "source_item_id": 128762,
      "sample_system": "2-E-P-2K-2-S",
      "replicate": 1,
      "condition_test": "HAR",
      "date": "2022-04-05",
      "Z_0.01": 428000000.0,
      "log10_Z_0.01": 8.631443769013172,
      "Phi_0.01": -21.26715,
      "OCV": -0.0899967,
      "OCV_slope": -3.79e-05,
      "ocv_slope_lt_5mv_s": true,
      "ocv_potential_lt_1v": true,
      "stability_flags_pass": true,
      "raw_path": "data/public_corrosion_datasets/usbr_21019/raw/128762_2-e-p-2k-2-s_eis.csv",
      "accepted": true
    },
    {
      "row_id": "EIS29-128762-0036",
      "source_item_id": 128762,
      "sample_system": "2-E-P-2K-2-S",
      "replicate": 1,
      "condition_test": "HAR",
      "date": "2022-04-07",
      "Z_0.01": 431000000.0,
      "log10_Z_0.01": 8.634477270160732,
      "Phi_0.01": -23.18495,
      "OCV": -0.0838498,
      "OCV_slope": -4.4e-06,
      "ocv_slope_lt_5mv_s": true,
      "ocv_potential_lt_1v": true,
      "stability_flags_pass": true,
      "raw_path": "data/public_corrosion_datasets/usbr_21019/raw/128762_2-e-p-2k-2-s_eis.csv",
      "accepted": true
    },
    {
      "row_id": "EIS29-128762-0037",
      "source_item_id": 128762,
      "sample_system": "2-E-P-2K-2-S",
      "replicate": 1,
      "condition_test": "HAR",
      "date": "2022-06-22",
      "Z_0.01": 585000000.0,
      "log10_Z_0.01": 8.767155866082181,
      "Phi_0.01": -36.41365,
      "OCV": 999.0,
      "OCV_slope": -999.0,
      "ocv_slope_lt_5mv_s": false,
      "ocv_potential_lt_1v": false,
      "stability_flags_pass": false,
      "raw_path": "data/public_corrosion_datasets/usbr_21019/raw/128762_2-e-p-2k-2-s_eis.csv",
      "accepted": true
    },
    {
      "row_id": "EIS29-128762-0038",
      "source_item_id": 128762,
      "sample_system": "2-E-P-2K-2-S",
      "replicate": 1,
      "condition_test": "HAR",
      "date": "2022-04-18",
      "Z_0.01": 476000000.0,
      "log10_Z_0.01": 8.677606952720494,
      "Phi_0.01": -26.95057,
      "OCV": -0.100187,
      "OCV_slope": -5.25e-05,
      "ocv_slope_lt_5mv_s": true,
      "ocv_potential_lt_1v": true,
      "stability_flags_pass": true,
      "raw_path": "data/public_corrosion_datasets/usbr_21019/raw/128762_2-e-p-2k-2-s_eis.csv",
      "accepted": true
    },
    {
      "row_id": "EIS29-128762-0039",
      "source_item_id": 128762,
      "sample_system": "2-E-P-2K-2-S",
      "replicate": 1,
      "condition_test": "HAR",
      "date": "2022-09-06",
      "Z_0.01": 492000000.0,
      "log10_Z_0.01": 8.69196510276736,
      "Phi_0.01": -37.83992,
      "OCV": -0.1157094,
      "OCV_slope": -0.000111349,
      "ocv_slope_lt_5mv_s": true,
      "ocv_potential_lt_1v": true,
      "stability_flags_pass": true,
      "raw_path": "data/public_corrosion_datasets/usbr_21019/raw/128762_2-e-p-2k-2-s_eis.csv",
      "accepted": true
    },
    {
      "row_id": "EIS29-128762-0040",
      "source_item_id": 128762,
      "sample_system": "2-E-P-2K-2-S",
      "replicate": 2,
      "condition_test": "HAR",
      "date": "2022-07-25",
      "Z_0.01": 240000000.0,
      "log10_Z_0.01": 8.380211241711606,
      "Phi_0.01": -17.0151,
      "OCV": -0.0231725,
      "OCV_slope": 0.000128906,
      "ocv_slope_lt_5mv_s": true,
      "ocv_potential_lt_1v": true,
      "stability_flags_pass": true,
      "raw_path": "data/public_corrosion_datasets/usbr_21019/raw/128762_2-e-p-2k-2-s_eis.csv",
      "accepted": true
    },
    {
      "row_id": "EIS29-128762-0041",
      "source_item_id": 128762,
      "sample_system": "2-E-P-2K-2-S",
      "replicate": 2,
      "condition_test": "HAR",
      "date": "2022-10-31",
      "Z_0.01": 76000000.0,
      "log10_Z_0.01": 7.880813592280791,
      "Phi_0.01": -7.156622,
      "OCV": -0.1258682,
      "OCV_slope": 7.35e-05,
      "ocv_slope_lt_5mv_s": true,
      "ocv_potential_lt_1v": true,
      "stability_flags_pass": true,
      "raw_path": "data/public_corrosion_datasets/usbr_21019/raw/128762_2-e-p-2k-2-s_eis.csv",
      "accepted": true
    },
    {
      "row_id": "EIS29-128762-0042",
      "source_item_id": 128762,
      "sample_system": "2-E-P-2K-2-S",
      "replicate": 2,
      "condition_test": "HAR",
      "date": "2022-03-31",
      "Z_0.01": 1860000000.0,
      "log10_Z_0.01": 9.269512944217917,
      "Phi_0.01": -17.53494,
      "OCV": -0.0593113,
      "OCV_slope": -0.00032319,
      "ocv_slope_lt_5mv_s": true,
      "ocv_potential_lt_1v": true,
      "stability_flags_pass": true,
      "raw_path": "data/public_corrosion_datasets/usbr_21019/raw/128762_2-e-p-2k-2-s_eis.csv",
      "accepted": true
    },
    {
      "row_id": "EIS29-128762-0043",
      "source_item_id": 128762,
      "sample_system": "2-E-P-2K-2-S",
      "replicate": 2,
      "condition_test": "HAR",
      "date": "2022-04-11",
      "Z_0.01": 425000000.0,
      "log10_Z_0.01": 8.628388930050312,
      "Phi_0.01": -19.10574,
      "OCV": -0.0890076,
      "OCV_slope": -1.4e-05,
      "ocv_slope_lt_5mv_s": true,
      "ocv_potential_lt_1v": true,
      "stability_flags_pass": true,
      "raw_path": "data/public_corrosion_datasets/usbr_21019/raw/128762_2-e-p-2k-2-s_eis.csv",
      "accepted": true
    },
    {
      "row_id": "EIS29-128762-0044",
      "source_item_id": 128762,
      "sample_system": "2-E-P-2K-2-S",
      "replicate": 2,
      "condition_test": "HAR",
      "date": "2022-04-27",
      "Z_0.01": 519000000.0,
      "log10_Z_0.01": 8.715167357848458,
      "Phi_0.01": -25.8457,
      "OCV": -0.0972507,
      "OCV_slope": -5.4e-05,
      "ocv_slope_lt_5mv_s": true,
      "ocv_potential_lt_1v": true,
      "stability_flags_pass": true,
      "raw_path": "data/public_corrosion_datasets/usbr_21019/raw/128762_2-e-p-2k-2-s_eis.csv",
      "accepted": true
    },
    {
      "row_id": "EIS29-128762-0045",
      "source_item_id": 128762,
      "sample_system": "2-E-P-2K-2-S",
      "replicate": 2,
      "condition_test": "HAR",
      "date": "2022-04-05",
      "Z_0.01": 386000000.0,
      "log10_Z_0.01": 8.586587304671754,
      "Phi_0.01": -15.85759,
      "OCV": -0.0874078,
      "OCV_slope": -1.04e-05,
      "ocv_slope_lt_5mv_s": true,
      "ocv_potential_lt_1v": true,
      "stability_flags_pass": true,
      "raw_path": "data/public_corrosion_datasets/usbr_21019/raw/128762_2-e-p-2k-2-s_eis.csv",
      "accepted": true
    },
    {
      "row_id": "EIS29-128762-0046",
      "source_item_id": 128762,
      "sample_system": "2-E-P-2K-2-S",
      "replicate": 2,
      "condition_test": "HAR",
      "date": "2022-04-07",
      "Z_0.01": 404000000.0,
      "log10_Z_0.01": 8.606381365110606,
      "Phi_0.01": -18.28753,
      "OCV": -0.0976987,
      "OCV_slope": 1.81e-05,
      "ocv_slope_lt_5mv_s": true,
      "ocv_potential_lt_1v": true,
      "stability_flags_pass": true,
      "raw_path": "data/public_corrosion_datasets/usbr_21019/raw/128762_2-e-p-2k-2-s_eis.csv",
      "accepted": true
    },
    {
      "row_id": "EIS29-128762-0047",
      "source_item_id": 128762,
      "sample_system": "2-E-P-2K-2-S",
      "replicate": 2,
      "condition_test": "HAR",
      "date": "2022-06-22",
      "Z_0.01": 617000000.0,
      "log10_Z_0.01": 8.790285164033241,
      "Phi_0.01": -30.6308,
      "OCV": -0.1133913,
      "OCV_slope": -0.000103686,
      "ocv_slope_lt_5mv_s": true,
      "ocv_potential_lt_1v": true,
      "stability_flags_pass": true,
      "raw_path": "data/public_corrosion_datasets/usbr_21019/raw/128762_2-e-p-2k-2-s_eis.csv",
      "accepted": true
    },
    {
      "row_id": "EIS29-128762-0048",
      "source_item_id": 128762,
      "sample_system": "2-E-P-2K-2-S",
      "replicate": 2,
      "condition_test": "HAR",
      "date": "2022-04-18",
      "Z_0.01": 463000000.0,
      "log10_Z_0.01": 8.665580991017952,
      "Phi_0.01": -21.30694,
      "OCV": -0.0859066,
      "OCV_slope": -5.45e-06,
      "ocv_slope_lt_5mv_s": true,
      "ocv_potential_lt_1v": true,
      "stability_flags_pass": true,
      "raw_path": "data/public_corrosion_datasets/usbr_21019/raw/128762_2-e-p-2k-2-s_eis.csv",
      "accepted": true
    },
    {
      "row_id": "EIS29-128762-0049",
      "source_item_id": 128762,
      "sample_system": "2-E-P-2K-2-S",
      "replicate": 2,
      "condition_test": "HAR",
      "date": "2022-09-06",
      "Z_0.01": 669000000.0,
      "log10_Z_0.01": 8.825426117767822,
      "Phi_0.01": -33.20327,
      "OCV": -0.1056065,
      "OCV_slope": -7.24e-05,
      "ocv_slope_lt_5mv_s": true,
      "ocv_potential_lt_1v": true,
      "stability_flags_pass": true,
      "raw_path": "data/public_corrosion_datasets/usbr_21019/raw/128762_2-e-p-2k-2-s_eis.csv",
      "accepted": true
    },
    {
      "row_id": "EIS29-128762-0050",
      "source_item_id": 128762,
      "sample_system": "2-E-P-2K-2-S",
      "replicate": 0,
      "condition_test": "PRO",
      "date": "2022-04-14",
      "Z_0.01": 28500000000.0,
      "log10_Z_0.01": 10.45484486000851,
      "Phi_0.01": -72.58973,
      "OCV": 0.0198775,
      "OCV_slope": 0.002096707,
      "ocv_slope_lt_5mv_s": true,
      "ocv_potential_lt_1v": true,
      "stability_flags_pass": true,
      "raw_path": "data/public_corrosion_datasets/usbr_21019/raw/128762_2-e-p-2k-2-s_eis.csv",
      "accepted": true
    },
    {
      "row_id": "EIS29-128762-0051",
      "source_item_id": 128762,
      "sample_system": "2-E-P-2K-2-S",
      "replicate": 0,
      "condition_test": "PRO",
      "date": "2022-04-20",
      "Z_0.01": 17800000000.0,
      "log10_Z_0.01": 10.250420002308894,
      "Phi_0.01": -56.54693,
      "OCV": 0.5943991,
      "OCV_slope": -0.003878108,
      "ocv_slope_lt_5mv_s": true,
      "ocv_potential_lt_1v": true,
      "stability_flags_pass": true,
      "raw_path": "data/public_corrosion_datasets/usbr_21019/raw/128762_2-e-p-2k-2-s_eis.csv",
      "accepted": true
    },
    {
      "row_id": "EIS29-128762-0052",
      "source_item_id": 128762,
      "sample_system": "2-E-P-2K-2-S",
      "replicate": 0,
      "condition_test": "PRO",
      "date": "2022-04-06",
      "Z_0.01": 26900000000.0,
      "log10_Z_0.01": 10.429752280002408,
      "Phi_0.01": -69.04479,
      "OCV": 0.6828995,
      "OCV_slope": -0.001827999,
      "ocv_slope_lt_5mv_s": true,
      "ocv_potential_lt_1v": true,
      "stability_flags_pass": true,
      "raw_path": "data/public_corrosion_datasets/usbr_21019/raw/128762_2-e-p-2k-2-s_eis.csv",
      "accepted": true
    },
    {
      "row_id": "EIS29-128762-0053",
      "source_item_id": 128762,
      "sample_system": "2-E-P-2K-2-S",
      "replicate": 0,
      "condition_test": "PRO",
      "date": "2022-06-28",
      "Z_0.01": 21900000000.0,
      "log10_Z_0.01": 10.340444114840118,
      "Phi_0.01": -68.83111,
      "OCV": 0.1880689,
      "OCV_slope": 8.28e-05,
      "ocv_slope_lt_5mv_s": true,
      "ocv_potential_lt_1v": true,
      "stability_flags_pass": true,
      "raw_path": "data/public_corrosion_datasets/usbr_21019/raw/128762_2-e-p-2k-2-s_eis.csv",
      "accepted": true
    },
    {
      "row_id": "EIS29-128762-0054",
      "source_item_id": 128762,
      "sample_system": "2-E-P-2K-2-S",
      "replicate": 0,
      "condition_test": "PRO",
      "date": "2022-09-12",
      "Z_0.01": 6120000000.0,
      "log10_Z_0.01": 9.786751422145562,
      "Phi_0.01": -47.91025,
      "OCV": 0.179442,
      "OCV_slope": -0.007654511,
      "ocv_slope_lt_5mv_s": false,
      "ocv_potential_lt_1v": true,
      "stability_flags_pass": false,
      "raw_path": "data/public_corrosion_datasets/usbr_21019/raw/128762_2-e-p-2k-2-s_eis.csv",
      "accepted": true
    },
    {
      "row_id": "EIS29-128762-0055",
      "source_item_id": 128762,
      "sample_system": "2-E-P-2K-2-S",
      "replicate": 0,
      "condition_test": "PRO",
      "date": "2022-04-28",
      "Z_0.01": 26300000000.0,
      "log10_Z_0.01": 10.419955748489757,
      "Phi_0.01": -71.85294,
      "OCV": 0.2616439,
      "OCV_slope": -0.001035955,
      "ocv_slope_lt_5mv_s": true,
      "ocv_potential_lt_1v": true,
      "stability_flags_pass": true,
      "raw_path": "data/public_corrosion_datasets/usbr_21019/raw/128762_2-e-p-2k-2-s_eis.csv",
      "accepted": true
    },
    {
      "row_id": "EIS29-128762-0056",
      "source_item_id": 128762,
      "sample_system": "2-E-P-2K-2-S",
      "replicate": 0,
      "condition_test": "PRO",
      "date": "2022-10-21",
      "Z_0.01": 8230000000.0,
      "log10_Z_0.01": 9.91539983521227,
      "Phi_0.01": -61.45345,
      "OCV": -0.4429031,
      "OCV_slope": 0.003405462,
      "ocv_slope_lt_5mv_s": true,
      "ocv_potential_lt_1v": true,
      "stability_flags_pass": true,
      "raw_path": "data/public_corrosion_datasets/usbr_21019/raw/128762_2-e-p-2k-2-s_eis.csv",
      "accepted": true
    },
    {
      "row_id": "EIS29-128762-0057",
      "source_item_id": 128762,
      "sample_system": "2-E-P-2K-2-S",
      "replicate": 0,
      "condition_test": "PRO",
      "date": "2022-11-03",
      "Z_0.01": 9720000000.0,
      "log10_Z_0.01": 9.987666264926274,
      "Phi_0.01": -69.99388,
      "OCV": -0.3172092,
      "OCV_slope": 0.000458415,
      "ocv_slope_lt_5mv_s": true,
      "ocv_potential_lt_1v": true,
      "stability_flags_pass": true,
      "raw_path": "data/public_corrosion_datasets/usbr_21019/raw/128762_2-e-p-2k-2-s_eis.csv",
      "accepted": true
    },
    {
      "row_id": "EIS29-128767-0003",
      "source_item_id": 128767,
      "sample_system": "2-Z-P-1K-2-S",
      "replicate": 0,
      "condition_test": "BOR",
      "date": "2022-04-14",
      "Z_0.01": 2240000000.0,
      "log10_Z_0.01": 9.350248018334163,
      "Phi_0.01": -45.52454,
      "OCV": -0.0880171,
      "OCV_slope": -0.001174664,
      "ocv_slope_lt_5mv_s": true,
      "ocv_potential_lt_1v": true,
      "stability_flags_pass": true,
      "raw_path": "data/public_corrosion_datasets/usbr_21019/raw/128767_2-z-p-1k-2-s_eis.csv",
      "accepted": true
    },
    {
      "row_id": "EIS29-128767-0004",
      "source_item_id": 128767,
      "sample_system": "2-Z-P-1K-2-S",
      "replicate": 0,
      "condition_test": "BOR",
      "date": "2022-04-20",
      "Z_0.01": 2080000000.0,
      "log10_Z_0.01": 9.318063334962762,
      "Phi_0.01": -40.99531,
      "OCV": 0.030472,
      "OCV_slope": -0.000741629,
      "ocv_slope_lt_5mv_s": true,
      "ocv_potential_lt_1v": true,
      "stability_flags_pass": true,
      "raw_path": "data/public_corrosion_datasets/usbr_21019/raw/128767_2-z-p-1k-2-s_eis.csv",
      "accepted": true
    },
    {
      "row_id": "EIS29-128767-0005",
      "source_item_id": 128767,
      "sample_system": "2-Z-P-1K-2-S",
      "replicate": 0,
      "condition_test": "BOR",
      "date": "2022-06-28",
      "Z_0.01": 8070000000.0,
      "log10_Z_0.01": 9.90687353472207,
      "Phi_0.01": -73.38548,
      "OCV": 0.5506169,
      "OCV_slope": -0.000168944,
      "ocv_slope_lt_5mv_s": true,
      "ocv_potential_lt_1v": true,
      "stability_flags_pass": true,
      "raw_path": "data/public_corrosion_datasets/usbr_21019/raw/128767_2-z-p-1k-2-s_eis.csv",
      "accepted": true
    },
    {
      "row_id": "EIS29-128767-0006",
      "source_item_id": 128767,
      "sample_system": "2-Z-P-1K-2-S",
      "replicate": 0,
      "condition_test": "BOR",
      "date": "2022-09-13",
      "Z_0.01": 1670000000.0,
      "log10_Z_0.01": 9.222716471147583,
      "Phi_0.01": -32.9092,
      "OCV": -0.1621063,
      "OCV_slope": -0.000284262,
      "ocv_slope_lt_5mv_s": true,
      "ocv_potential_lt_1v": true,
      "stability_flags_pass": true,
      "raw_path": "data/public_corrosion_datasets/usbr_21019/raw/128767_2-z-p-1k-2-s_eis.csv",
      "accepted": true
    },
    {
      "row_id": "EIS29-128767-0007",
      "source_item_id": 128767,
      "sample_system": "2-Z-P-1K-2-S",
      "replicate": 0,
      "condition_test": "BOR",
      "date": "2022-10-21",
      "Z_0.01": 3370000000.0,
      "log10_Z_0.01": 9.52762990087134,
      "Phi_0.01": -49.18337,
      "OCV": -0.2659122,
      "OCV_slope": 0.000614126,
      "ocv_slope_lt_5mv_s": true,
      "ocv_potential_lt_1v": true,
      "stability_flags_pass": true,
      "raw_path": "data/public_corrosion_datasets/usbr_21019/raw/128767_2-z-p-1k-2-s_eis.csv",
      "accepted": true
    },
    {
      "row_id": "EIS29-128767-0008",
      "source_item_id": 128767,
      "sample_system": "2-Z-P-1K-2-S",
      "replicate": 0,
      "condition_test": "BOR",
      "date": "2022-11-03",
      "Z_0.01": 3170000000.0,
      "log10_Z_0.01": 9.501059262217751,
      "Phi_0.01": -47.24282,
      "OCV": 0.1226127,
      "OCV_slope": -0.000157464,
      "ocv_slope_lt_5mv_s": true,
      "ocv_potential_lt_1v": true,
      "stability_flags_pass": true,
      "raw_path": "data/public_corrosion_datasets/usbr_21019/raw/128767_2-z-p-1k-2-s_eis.csv",
      "accepted": true
    },
    {
      "row_id": "EIS29-128767-0009",
      "source_item_id": 128767,
      "sample_system": "2-Z-P-1K-2-S",
      "replicate": 0,
      "condition_test": "BOR",
      "date": "2022-04-28",
      "Z_0.01": 2210000000.0,
      "log10_Z_0.01": 9.344392273685111,
      "Phi_0.01": -40.4292,
      "OCV": -0.1233718,
      "OCV_slope": -0.000882441,
      "ocv_slope_lt_5mv_s": true,
      "ocv_potential_lt_1v": true,
      "stability_flags_pass": true,
      "raw_path": "data/public_corrosion_datasets/usbr_21019/raw/128767_2-z-p-1k-2-s_eis.csv",
      "accepted": true
    },
    {
      "row_id": "EIS29-128767-0010",
      "source_item_id": 128767,
      "sample_system": "2-Z-P-1K-2-S",
      "replicate": 0,
      "condition_test": "BOR",
      "date": "2022-04-06",
      "Z_0.01": 4660000000.0,
      "log10_Z_0.01": 9.668385916690001,
      "Phi_0.01": -57.69281,
      "OCV": 0.1141783,
      "OCV_slope": -0.000715662,
      "ocv_slope_lt_5mv_s": true,
      "ocv_potential_lt_1v": true,
      "stability_flags_pass": true,
      "raw_path": "data/public_corrosion_datasets/usbr_21019/raw/128767_2-z-p-1k-2-s_eis.csv",
      "accepted": true
    },
    {
      "row_id": "EIS29-128767-0011",
      "source_item_id": 128767,
      "sample_system": "2-Z-P-1K-2-S",
      "replicate": 5,
      "condition_test": "DI",
      "date": "2022-11-01",
      "Z_0.01": 6730000000.0,
      "log10_Z_0.01": 9.828015064223976,
      "Phi_0.01": -69.06237,
      "OCV": -0.2182069,
      "OCV_slope": 0.001059856,
      "ocv_slope_lt_5mv_s": true,
      "ocv_potential_lt_1v": true,
      "stability_flags_pass": true,
      "raw_path": "data/public_corrosion_datasets/usbr_21019/raw/128767_2-z-p-1k-2-s_eis.csv",
      "accepted": true
    },
    {
      "row_id": "EIS29-128767-0012",
      "source_item_id": 128767,
      "sample_system": "2-Z-P-1K-2-S",
      "replicate": 5,
      "condition_test": "DI",
      "date": "2022-04-01",
      "Z_0.01": 487000000.0,
      "log10_Z_0.01": 8.687528961214634,
      "Phi_0.01": -13.87757,
      "OCV": -0.1416714,
      "OCV_slope": -3.26e-05,
      "ocv_slope_lt_5mv_s": true,
      "ocv_potential_lt_1v": true,
      "stability_flags_pass": true,
      "raw_path": "data/public_corrosion_datasets/usbr_21019/raw/128767_2-z-p-1k-2-s_eis.csv",
      "accepted": true
    },
    {
      "row_id": "EIS29-128767-0013",
      "source_item_id": 128767,
      "sample_system": "2-Z-P-1K-2-S",
      "replicate": 5,
      "condition_test": "DI",
      "date": "2022-04-14",
      "Z_0.01": 1190000000.0,
      "log10_Z_0.01": 9.075546961392531,
      "Phi_0.01": -26.4348,
      "OCV": -0.104173,
      "OCV_slope": -0.000243417,
      "ocv_slope_lt_5mv_s": true,
      "ocv_potential_lt_1v": true,
      "stability_flags_pass": true,
      "raw_path": "data/public_corrosion_datasets/usbr_21019/raw/128767_2-z-p-1k-2-s_eis.csv",
      "accepted": true
    },
    {
      "row_id": "EIS29-128767-0014",
      "source_item_id": 128767,
      "sample_system": "2-Z-P-1K-2-S",
      "replicate": 5,
      "condition_test": "DI",
      "date": "2022-04-25",
      "Z_0.01": 2220000000.0,
      "log10_Z_0.01": 9.346352974450639,
      "Phi_0.01": -33.27008,
      "OCV": -0.0114845,
      "OCV_slope": -0.001991094,
      "ocv_slope_lt_5mv_s": true,
      "ocv_potential_lt_1v": true,
      "stability_flags_pass": true,
      "raw_path": "data/public_corrosion_datasets/usbr_21019/raw/128767_2-z-p-1k-2-s_eis.csv",
      "accepted": true
    },
    {
      "row_id": "EIS29-128767-0015",
      "source_item_id": 128767,
      "sample_system": "2-Z-P-1K-2-S",
      "replicate": 5,
      "condition_test": "DI",
      "date": "2022-04-04",
      "Z_0.01": 606000000.0,
      "log10_Z_0.01": 8.782472624166287,
      "Phi_0.01": -14.93867,
      "OCV": -0.10528,
      "OCV_slope": -1.11e-06,
      "ocv_slope_lt_5mv_s": true,
      "ocv_potential_lt_1v": true,
      "stability_flags_pass": true,
      "raw_path": "data/public_corrosion_datasets/usbr_21019/raw/128767_2-z-p-1k-2-s_eis.csv",
      "accepted": true
    },
    {
      "row_id": "EIS29-128767-0016",
      "source_item_id": 128767,
      "sample_system": "2-Z-P-1K-2-S",
      "replicate": 5,
      "condition_test": "DI",
      "date": "2022-06-27",
      "Z_0.01": 5530000000.0,
      "log10_Z_0.01": 9.742725131304699,
      "Phi_0.01": -58.02037,
      "OCV": 0.0992895,
      "OCV_slope": -0.002301046,
      "ocv_slope_lt_5mv_s": true,
      "ocv_potential_lt_1v": true,
      "stability_flags_pass": true,
      "raw_path": "data/public_corrosion_datasets/usbr_21019/raw/128767_2-z-p-1k-2-s_eis.csv",
      "accepted": true
    },
    {
      "row_id": "EIS29-128767-0017",
      "source_item_id": 128767,
      "sample_system": "2-Z-P-1K-2-S",
      "replicate": 5,
      "condition_test": "DI",
      "date": "2022-07-27",
      "Z_0.01": 5680000000.0,
      "log10_Z_0.01": 9.754348335711018,
      "Phi_0.01": -59.68491,
      "OCV": 0.0731767,
      "OCV_slope": -0.001829651,
      "ocv_slope_lt_5mv_s": true,
      "ocv_potential_lt_1v": true,
      "stability_flags_pass": true,
      "raw_path": "data/public_corrosion_datasets/usbr_21019/raw/128767_2-z-p-1k-2-s_eis.csv",
      "accepted": true
    },
    {
      "row_id": "EIS29-128767-0018",
      "source_item_id": 128767,
      "sample_system": "2-Z-P-1K-2-S",
      "replicate": 5,
      "condition_test": "DI",
      "date": "2022-09-07",
      "Z_0.01": 6650000000.0,
      "log10_Z_0.01": 9.822821645303105,
      "Phi_0.01": -65.23019,
      "OCV": 0.3353825,
      "OCV_slope": -0.002507378,
      "ocv_slope_lt_5mv_s": true,
      "ocv_potential_lt_1v": true,
      "stability_flags_pass": true,
      "raw_path": "data/public_corrosion_datasets/usbr_21019/raw/128767_2-z-p-1k-2-s_eis.csv",
      "accepted": true
    },
    {
      "row_id": "EIS29-128767-0019",
      "source_item_id": 128767,
      "sample_system": "2-Z-P-1K-2-S",
      "replicate": 5,
      "condition_test": "DI",
      "date": "2022-04-19",
      "Z_0.01": 1740000000.0,
      "log10_Z_0.01": 9.2405492482826,
      "Phi_0.01": -28.38478,
      "OCV": -0.0703862,
      "OCV_slope": -9.21e-05,
      "ocv_slope_lt_5mv_s": true,
      "ocv_potential_lt_1v": true,
      "stability_flags_pass": true,
      "raw_path": "data/public_corrosion_datasets/usbr_21019/raw/128767_2-z-p-1k-2-s_eis.csv",
      "accepted": true
    },
    {
      "row_id": "EIS29-128767-0020",
      "source_item_id": 128767,
      "sample_system": "2-Z-P-1K-2-S",
      "replicate": 6,
      "condition_test": "DI",
      "date": "2022-11-01",
      "Z_0.01": 151000000.0,
      "log10_Z_0.01": 8.178976947293169,
      "Phi_0.01": -1.77863,
      "OCV": -0.47673,
      "OCV_slope": 6.31e-05,
      "ocv_slope_lt_5mv_s": true,
      "ocv_potential_lt_1v": true,
      "stability_flags_pass": true,
      "raw_path": "data/public_corrosion_datasets/usbr_21019/raw/128767_2-z-p-1k-2-s_eis.csv",
      "accepted": true
    },
    {
      "row_id": "EIS29-128767-0021",
      "source_item_id": 128767,
      "sample_system": "2-Z-P-1K-2-S",
      "replicate": 6,
      "condition_test": "DI",
      "date": "2022-04-01",
      "Z_0.01": 466000000.0,
      "log10_Z_0.01": 8.66838591669,
      "Phi_0.01": -12.77842,
      "OCV": -0.1328215,
      "OCV_slope": 6.07e-05,
      "ocv_slope_lt_5mv_s": true,
      "ocv_potential_lt_1v": true,
      "stability_flags_pass": true,
      "raw_path": "data/public_corrosion_datasets/usbr_21019/raw/128767_2-z-p-1k-2-s_eis.csv",
      "accepted": true
    },
    {
      "row_id": "EIS29-128767-0022",
      "source_item_id": 128767,
      "sample_system": "2-Z-P-1K-2-S",
      "replicate": 6,
      "condition_test": "DI",
      "date": "2022-04-14",
      "Z_0.01": 241000000.0,
      "log10_Z_0.01": 8.38201704257487,
      "Phi_0.01": -8.673966,
      "OCV": -0.3224491,
      "OCV_slope": 0.008032898,
      "ocv_slope_lt_5mv_s": false,
      "ocv_potential_lt_1v": true,
      "stability_flags_pass": false,
      "raw_path": "data/public_corrosion_datasets/usbr_21019/raw/128767_2-z-p-1k-2-s_eis.csv",
      "accepted": true
    },
    {
      "row_id": "EIS29-128767-0023",
      "source_item_id": 128767,
      "sample_system": "2-Z-P-1K-2-S",
      "replicate": 6,
      "condition_test": "DI",
      "date": "2022-04-25",
      "Z_0.01": 664000000.0,
      "log10_Z_0.01": 8.822168079368018,
      "Phi_0.01": -48.22763,
      "OCV": -0.0830387,
      "OCV_slope": -0.000203703,
      "ocv_slope_lt_5mv_s": true,
      "ocv_potential_lt_1v": true,
      "stability_flags_pass": true,
      "raw_path": "data/public_corrosion_datasets/usbr_21019/raw/128767_2-z-p-1k-2-s_eis.csv",
      "accepted": true
    },
    {
      "row_id": "EIS29-128767-0024",
      "source_item_id": 128767,
      "sample_system": "2-Z-P-1K-2-S",
      "replicate": 6,
      "condition_test": "DI",
      "date": "2022-06-27",
      "Z_0.01": 907000000.0,
      "log10_Z_0.01": 8.957607287060096,
      "Phi_0.01": -49.61127,
      "OCV": -0.0586574,
      "OCV_slope": -3.21e-05,
      "ocv_slope_lt_5mv_s": true,
      "ocv_potential_lt_1v": true,
      "stability_flags_pass": true,
      "raw_path": "data/public_corrosion_datasets/usbr_21019/raw/128767_2-z-p-1k-2-s_eis.csv",
      "accepted": true
    },
    {
      "row_id": "EIS29-128767-0025",
      "source_item_id": 128767,
      "sample_system": "2-Z-P-1K-2-S",
      "replicate": 6,
      "condition_test": "DI",
      "date": "2022-07-27",
      "Z_0.01": 1650000000.0,
      "log10_Z_0.01": 9.217483944213907,
      "Phi_0.01": -50.13322,
      "OCV": -0.1258554,
      "OCV_slope": 4.1e-05,
      "ocv_slope_lt_5mv_s": true,
      "ocv_potential_lt_1v": true,
      "stability_flags_pass": true,
      "raw_path": "data/public_corrosion_datasets/usbr_21019/raw/128767_2-z-p-1k-2-s_eis.csv",
      "accepted": true
    },
    {
      "row_id": "EIS29-128767-0026",
      "source_item_id": 128767,
      "sample_system": "2-Z-P-1K-2-S",
      "replicate": 6,
      "condition_test": "DI",
      "date": "2022-09-07",
      "Z_0.01": 2670000000.0,
      "log10_Z_0.01": 9.426511261364576,
      "Phi_0.01": -41.45378,
      "OCV": 0.0161089,
      "OCV_slope": -0.000312357,
      "ocv_slope_lt_5mv_s": true,
      "ocv_potential_lt_1v": true,
      "stability_flags_pass": true,
      "raw_path": "data/public_corrosion_datasets/usbr_21019/raw/128767_2-z-p-1k-2-s_eis.csv",
      "accepted": true
    },
    {
      "row_id": "EIS29-128767-0027",
      "source_item_id": 128767,
      "sample_system": "2-Z-P-1K-2-S",
      "replicate": 6,
      "condition_test": "DI",
      "date": "2022-04-19",
      "Z_0.01": 623000000.0,
      "log10_Z_0.01": 8.79448804665917,
      "Phi_0.01": -31.57783,
      "OCV": -0.1058287,
      "OCV_slope": -1.78e-05,
      "ocv_slope_lt_5mv_s": true,
      "ocv_potential_lt_1v": true,
      "stability_flags_pass": true,
      "raw_path": "data/public_corrosion_datasets/usbr_21019/raw/128767_2-z-p-1k-2-s_eis.csv",
      "accepted": true
    },
    {
      "row_id": "EIS29-128767-0028",
      "source_item_id": 128767,
      "sample_system": "2-Z-P-1K-2-S",
      "replicate": 6,
      "condition_test": "DI",
